Repository: anishmitra9666/18f-dsci351-351m-451-axm949

---

output: pdf_document
---

# This is the README for the Class Prof Repository of

# DSCI 351-351M-451 "Exploratory Data Analysis"

## Working Title: 18f-dsci351-351m-451-prof 
 
  - Author: Roger H. French
  - Teaching Assistant: JiQi Liu 
    -  Email: jxl1763@case.edu   
    - Office: White 540

# This is the root folder of a standard class Git repository structure.

## This repository is the "Professor" repo for the DSCI class, DSCI351-351M-451.
  - You will fork this Prof repo into your personal bitbucket.org account
  - And then Git Pull it down to your local computer/ODS-VDI
  - Then each class, you will sync changes, up in Bitbucket
    - From Prof repo to your personal repo
  - And Git Pull these down to your local computer, to get class notes, etc.

# Repository Folder Structure

This repository was made using the Repomatic R Package, to give a standard folder structure.
Please browse within each folder to learn more about the intended purpose of each folder in the standard structure.

This folder structure has been designed to accomodate each type of file you may need to create and modify 
    - please do not create additional folders in the structure, and 
    - please pay attention to naming conventions when creating new files.

## Course Material Folders in this Couse Repo
  - 1-Assignments is where you will find the Lab Exercises and Exams
  - 2-Class contains daily class notes as *.Rmd and *.pdf files
    - These are split into a Foundations/Fundaments "f" and a Practicum "p" class notes
  - 3-Readings folder contains textbooks and readings for the course
  - 4-Syllabus contains the updated Course Syllabus

## Your Working Data Analysis Folders
  - Data contains course datasets and your datasets
  - Docs is where to write formal documentation as *.Rmd, *.tex files
  - Figs is the figures folder, accessible for both Scripts, Topics and Docs
  - Packages is where to build R packages, if you project involves this
  - Scripts is where to write you scripts for data analysis
  - Topics is where to write reports and presentation for your data analysis

License: This work is legally bound by the following software license: [CC-A-NS-SA-4.0][1]  
Please see the LICENSE.txt file, in the root of this repository, for further details.

### [CWRU CSE EMSE][2]

### [CWRU CSE DSCI: Applied Data Science minor][3]

### [CWRU, Academic Calendar][4]

### [CWRU, Academic Integrity][5]

### [CWRU, SDLE Research Center][6] 

[1]: https://creativecommons.org/licenses/by-nc-sa/4.0/
[2]: http://engineering.case.edu/emse/
[3]: http://bulletin.case.edu/schoolofengineering/datascience/
[4]: http://www.case.edu/registrar/calendars/5year.html
[5]: https://students.case.edu/groups/aiboard/
[6]: http://sdle.case.edu

File: 2-class/data/PetDegr-DataFrame-v05-singles.csv (part 1 of 3)
Rowkey,Sample,Material,Thick,Exposure,Time,Step,Irrad,Pdose,L,a,b,YI,Haze,abs300,abs335,abs345,abs350,abs370,abs400,iad300,iad335,iad345,iad350,iad370,iad400,ftir1716,ftir1409,ftir1341,ftir1251,ftir1093,ftir1017,ftir872,ftir714
sa19601.00-step0,sa19601.00,HydStab,0.0125,Baseline,0,0,NA,NA,94.82,0,0.79,1.5,3.8,NA,NA,NA,NA,NA,NA,NA,NA,NA,NA,NA,NA,0.58537875,0.18642375,0.20951175,0.62066175,0.58200875,0.39059075,0.40854475,0.8713277
sa19601.01-step0,sa19601.01,HydStab,0.0125,DampHeat,0,0,0,0,95.1,0,0.75,1.42,0.8,71.64737,4.617307,3.333822,3.102395,1.4553907,0.302273804,NA,NA,NA,NA,NA,NA,0.62239082,0.18862682,0.21563882,0.66253482,0.61872582,0.40773782,0.42904382,0.9332078
sa19601.02-step0,sa19601.02,HydStab,0.0125,DampHeat,0,0,0,0,95.1,0,0.73,1.39,1,95.424887,5.440763,4.061444,3.758074,2.0220047,0.647733868,NA,NA,NA,NA,NA,NA,0.60445766,0.18760166,0.21219166,0.64348366,0.60185266,0.39883366,0.41809466,0.9025477
sa19601.03-step0,sa19601.03,HydStab,0.0125,DampHeat,0,0,0,0,95.12,0,0.73,1.38,1.4,91.243338,5.501046,4.118899,3.738013,2.0238721,0.684926709,NA,NA,NA,NA,NA,NA,0.48058365,0.16385164,0.18531565,0.52186564,0.50328765,0.35297864,0.36960164,0.7928086
sa19601.04-step0,sa19601.04,HydStab,0.0125,DampHeat,0,0,0,0,95.09,0,0.74,1.4,0.9,71.741428,4.595147,3.442625,3.088704,1.4725093,0.31175876,NA,NA,NA,NA,NA,NA,0.44832609,0.15646709,0.17670809,0.49143209,0.47709209,0.34150009,0.35767909,0.7703331
sa19601.05-step0,sa19601.05,HydStab,0.0125,DampHeat,0,0,0,0,95.1,0.01,0.75,1.44,0.9,70.539527,4.631772,3.396192,3.122447,1.50409,0.351974928,NA,NA,NA,NA,NA,NA,0.56205006,0.18104406,0.20400306,0.60789806,0.57168006,0.38444106,0.40701906,0.8938311
sa19601.06-step0,sa19601.06,HydStab,0.0125,DampHeat,0,0,0,0,95.08,0.01,0.74,1.42,1.2,71.727657,4.706073,3.483895,3.214951,1.5451512,0.380308835,NA,NA,NA,NA,NA,NA,0.48265451,0.16415351,0.18538451,0.52986351,0.50921151,0.35684551,0.37724651,0.8087385
sa19601.07-step0,sa19601.07,HydStab,0.0125,DampHeat,0,0,0,0,95.07,0.01,0.76,1.44,1.3,80.684934,5.145293,3.886997,3.527443,1.8459808,0.547676018,NA,NA,NA,NA,NA,NA,0.49573309,0.16751609,0.18925709,0.54107709,0.51859409,0.36140009,0.38179809,0.8164141
sa19601.08-step0,sa19601.08,HydStab,0.0125,FreezeThaw,0,0,0,0,95.02,0.02,0.74,1.42,2.4,72.679415,4.688022,3.544215,3.259361,1.602099,0.415144914,NA,NA,NA,NA,NA,NA,0.479442,0.163258,0.183104,0.529046,0.509337,0.355898,0.376693,0.834351
sa19601.09-step0,sa19601.09,HydStab,0.0125,FreezeThaw,0,0,0,0,95.1,0,0.74,1.4,1.8,72.470623,4.720319,3.419785,3.228639,1.6377955,0.429550077,NA,NA,NA,NA,NA,NA,0.73163864,0.20812464,0.23615764,0.75679564,0.68358264,0.43260064,0.45501164,0.9915086
sa19601.10-step0,sa19601.10,HydStab,0.0125,FreezeThaw,0,0,0,0,95.04,0,0.76,1.43,1,71.507674,4.758508,3.441569,3.238633,1.5789524,0.401874684,NA,NA,NA,NA,NA,NA,0.62814629,0.19427629,0.21862029,0.65786229,0.60969129,0.40213429,0.42206329,0.9027743
sa19601.11-step0,sa19601.11,HydStab,0.0125,FreezeThaw,0,0,0,0,95.03,0,0.76,1.44,0.9,71.34228,4.635873,3.408021,3.113384,1.5349398,0.337487113,NA,NA,NA,NA,NA,NA,0.6920935,0.2018435,0.2281895,0.7262845,0.6634575,0.4249155,0.4476275,0.9771395
sa19601.12-step0,sa19601.12,HydStab,0.0125,FreezeThaw,0,0,0,0,95.05,0,0.76,1.44,0.9,70.667996,4.518353,3.366924,3.020462,1.4249884,0.292041329,NA,NA,NA,NA,NA,NA,0.44448352,0.15870552,0.17898452,0.49119652,0.47979352,0.34765452,0.36385252,0.7632415
sa19601.13-step0,sa19601.13,HydStab,0.0125,FreezeThaw,0,0,0,0,95.06,-0.01,0.77,1.45,1.2,71.057797,4.632156,3.296646,3.125113,1.4763488,0.335293318,NA,NA,NA,NA,NA,NA,0.57192765,0.18211365,0.20477065,0.61732265,0.57764465,0.38831065,0.40934965,0.8985316
sa19601.14-step0,sa19601.14,HydStab,0.0125,FreezeThaw,0,0,0,0,95.07,0,0.76,1.45,1.8,76.282777,4.85486,3.543786,3.253818,1.6345569,0.438762859,NA,NA,NA,NA,NA,NA,0.43772955,0.15391555,0.17264455,0.48955955,0.47627155,0.34121155,0.35974955,0.7918445
sa19601.15-step0,sa19601.15,HydStab,0.0125,HotQUV,0,0,1.55,0,95.09,0.01,0.75,1.43,1,77.264033,4.896263,3.607224,3.324121,1.6937505,0.462790634,NA,NA,NA,NA,NA,NA,0.41238099,0.14273699,0.15845799,0.47344899,0.46151899,0.33271699,0.35513699,0.810937
sa19601.16-step0,sa19601.16,HydStab,0.0125,HotQUV,0,0,1.55,0,95.05,0,0.77,1.45,0.9,71.002155,4.630132,3.473625,3.130286,1.4941865,0.342797547,NA,NA,NA,NA,NA,NA,0.72873158,0.20985258,0.23548358,0.75775058,0.68379658,0.43121158,0.45397758,0.9911486
sa19601.17-step0,sa19601.17,HydStab,0.0125,HotQUV,0,0,1.55,0,95.08,0.01,0.75,1.42,0.9,70.103509,4.55561,3.396131,3.134033,1.4685348,0.321083098,NA,NA,NA,NA,NA,NA,0.6156978,0.1843738,0.2084998,0.6641708,0.6133378,0.4002598,0.4256768,0.9618058
sa19601.18-step0,sa19601.18,HydStab,0.0125,HotQUV,0,0,1.55,0,95.08,0.01,0.74,1.41,1.8,71.729855,4.616924,3.397138,3.152396,1.5421142,0.38776754,NA,NA,NA,NA,NA,NA,0.73534054,0.21019054,0.23695354,0.76139754,0.68728054,0.43457754,0.45660554,0.9955555
sa19601.19-step0,sa19601.19,HydStab,0.0125,HotQUV,0,0,1.55,0,95.04,0,0.75,1.42,1.7,84.246237,5.251263,3.889701,3.640114,1.9596958,0.631971577,NA,NA,NA,NA,NA,NA,0.69186633,0.20653933,0.23136533,0.72308033,0.65924533,0.42211533,0.44313133,0.9673693
sa19601.20-step0,sa19601.20,HydStab,0.0125,HotQUV,0,0,1.55,0,95.04,0.01,0.76,1.44,1,70.842923,4.588885,3.489742,3.14777,1.5100224,0.338504656,NA,NA,NA,NA,NA,NA,0.64199648,0.19404348,0.21901948,0.68210548,0.62979248,0.41147548,0.43371948,0.9521845
sa19601.21-step0,sa19601.21,HydStab,0.0125,HotQUV,0,0,1.55,0,95.06,0.01,0.76,1.46,0.8,71.114468,4.619662,3.427394,3.111926,1.490963,0.333892728,NA,NA,NA,NA,NA,NA,0.61091799,0.18987699,0.21289499,0.64911099,0.60186799,0.39795499,0.42055799,0.915593
sa19601.22-step0,sa19601.22,HydStab,0.0125,CyclicQUV,0,0,1.55,0,95.05,0.01,0.75,1.43,1,70.851899,4.708873,3.410204,3.173921,1.5349286,0.357388072,NA,NA,NA,NA,NA,NA,0.62288288,0.19214488,0.21694289,0.66524589,0.61724988,0.40569089,0.42725888,0.9332949
sa19601.23-step0,sa19601.23,HydStab,0.0125,CyclicQUV,0,0,1.55,0,95.02,0,0.77,1.46,1.1,70.239865,4.65425,3.34754,3.148248,1.4846858,0.333519092,NA,NA,NA,NA,NA,NA,0.66342473,0.19718973,0.22418673,0.69763273,0.64312173,0.41847773,0.43941573,0.9465187
sa19601.24-step0,sa19601.24,HydStab,0.0125,CyclicQUV,0,0,1.55,0,95.09,0,0.75,1.42,1,70.817215,4.442809,3.309878,3.001367,1.4565365,0.344590465,NA,NA,NA,NA,NA,NA,0.56515239,0.18228439,0.20563639,0.61044139,0.57542339,0.38951739,0.40855739,0.8926194
sa19601.25-step0,sa19601.25,HydStab,0.0125,CyclicQUV,0,0,1.55,0,95.05,0,0.77,1.45,1,83.229039,5.166854,3.893475,3.622444,1.9202594,0.602174878,NA,NA,NA,NA,NA,NA,0.3768699,0.1357879,0.1529829,0.4320359,0.4265009,0.3149219,0.3320509,0.7573799
sa19601.26-step0,sa19601.26,HydStab,0.0125,CyclicQUV,0,0,1.55,0,95.07,0,0.76,1.45,0.8,70.641496,4.627018,3.436993,3.172793,1.5302212,0.348691241,NA,NA,NA,NA,NA,NA,0.30052897,0.11807497,0.13443197,0.33296697,0.32898497,0.25084297,0.25963497,0.490912
sa19601.27-step0,sa19601.27,HydStab,0.0125,CyclicQUV,0,0,1.55,0,95.01,0.01,0.76,1.44,2.9,69.343236,4.435525,3.229946,2.991801,1.4414674,0.324483285,NA,NA,NA,NA,NA,NA,0.62631909,0.19372509,0.21721509,0.66180309,0.61514509,0.40496509,0.42520609,0.9299671
sa19601.28-step0,sa19601.28,HydStab,0.0125,CyclicQUV,0,0,1.55,0,94.64,0.02,0.78,1.49,0.8,70.043389,4.721746,3.459584,3.17233,1.50223,0.335252827,NA,NA,NA,NA,NA,NA,0.66020167,0.19823867,0.22446167,0.69500967,0.64195767,0.41640167,0.43845967,0.9525707
sa19601.29-step0,sa19601.29,HydStab,0.0125,Baseline,0,0,NA,NA,95.12,0,0.7,1.33,1.9,NA,NA,NA,NA,NA,NA,NA,NA,NA,NA,NA,NA,NA,NA,NA,NA,NA,NA,NA,NA
sa19601.01-step1,sa19601.01,HydStab,0.0125,DampHeat,168,1,0,0,94.21,-0.03,0.74,1.39,3.2,115.511892,6.766624,5.162342,4.70637,2.6241613,0.970037026,NA,NA,NA,NA,NA,NA,0.4345779,0.1542009,0.1801039,0.4822649,0.4651269,0.3337199,0.3609179,0.7496749
sa19601.02-step1,sa19601.02,HydStab,0.0125,DampHeat,168,1,0,0,95.02,-0.01,0.76,1.44,2.1,106.657289,6.72294,5.071327,4.621836,2.5391299,0.908027704,NA,NA,NA,NA,NA,NA,0.43108344,0.15323544,0.17772044,0.47919844,0.46377044,0.33285244,0.36079544,0.7542854
sa19601.03-step1,sa19601.03,HydStab,0.0125,DampHeat,168,1,0,0,94.96,0,0.77,1.46,2.8,106.131783,6.68899,5.184579,4.618752,2.5849847,0.909088962,NA,NA,NA,NA,NA,NA,0.38847871,0.14101371,0.16640271,0.44175371,0.43542371,0.32153771,0.34692471,0.7313727
sa19601.04-step1,sa19601.04,HydStab,0.0125,DampHeat,168,1,0,0,95.04,-0.02,0.76,1.43,2,106.846024,6.608204,5.142014,4.60445,2.566548,0.882492399,NA,NA,NA,NA,NA,NA,0.28082153,0.11324153,0.13048253,0.32823953,0.33336253,0.26089553,0.28025253,0.5864095
sa19601.05-step1,sa19601.05,HydStab,0.0125,DampHeat,168,1,0,0,95,0,0.78,1.48,3.3,111.31122,6.808033,5.225202,4.693901,2.6580229,0.974183982,NA,NA,NA,NA,NA,NA,0.29968669,0.11552769,0.13425469,0.34810169,0.34928069,0.26999369,0.29045669,0.6170877
sa19601.06-step1,sa19601.06,HydStab,0.0125,DampHeat,168,1,0,0,94.97,-0.01,0.8,1.52,2.8,96.831566,6.580175,4.92173,4.47824,2.4199517,0.790926371,NA,NA,NA,NA,NA,NA,0.37044245,0.13864845,0.15865245,0.41684045,0.40649745,0.30078645,0.32287745,0.6690905
sa19601.07-step1,sa19601.07,HydStab,0.0125,DampHeat,168,1,0,0,95.01,-0.01,0.78,1.48,1.9,110.509081,6.784469,5.252115,4.708414,2.6074827,0.948875536,NA,NA,NA,NA,NA,NA,0.32518918,0.12571018,0.14196818,0.37507418,0.37365918,0.28325718,0.30507918,0.6541652
sa19601.08-step1,sa19601.08,HydStab,0.0125,FreezeThaw,168,1,0,0,95.03,0.01,0.8,1.53,2.4,117.283873,6.07954,4.611598,4.273402,2.4655821,0.953380638,NA,NA,NA,NA,NA,NA,0.49143909,0.16441309,0.18820109,0.54011709,0.51704509,0.35972109,0.38848709,0.8418391
sa19601.09-step1,sa19601.09,HydStab,0.0125,FreezeThaw,168,1,0,0,94.91,0,0.8,1.53,6.3,103.108506,6.000201,4.490422,4.098896,2.2870971,0.811788566,NA,NA,NA,NA,NA,NA,0.45337824,0.15985424,0.18174224,0.49797424,0.47817824,0.33806924,0.36290924,0.7466352
sa19601.10-step1,sa19601.10,HydStab,0.0125,FreezeThaw,168,1,0,0,95.09,0.01,0.77,1.46,1.5,120.155833,6.153677,4.751631,4.413225,2.5498773,1.017453879,NA,NA,NA,NA,NA,NA,0.29004971,0.11531171,0.13285171,0.33858871,0.34174171,0.26659371,0.28647971,0.5900107
sa19601.11-step1,sa19601.11,HydStab,0.0125,FreezeThaw,168,1,0,0,95.16,-0.01,0.71,1.34,1.6,120.456351,6.336933,4.90019,4.421342,2.5453499,1.02959425,NA,NA,NA,NA,NA,NA,0.41072455,0.14920155,0.16700455,0.46850755,0.45751655,0.33031055,0.35682055,0.7818746
sa19601.12-step1,sa19601.12,HydStab,0.0125,FreezeThaw,168,1,0,0,95.08,0.01,0.75,1.44,1.4,110.235433,6.273286,4.588114,4.306175,2.4185185,0.866063335,NA,NA,NA,NA,NA,NA,0.39172607,0.14459906,0.16230006,0.43776006,0.42691407,0.31135407,0.33386707,0.6921131
sa19601.13-step1,sa19601.13,HydStab,0.0125,FreezeThaw,168,1,0,0,95.11,0,0.76,1.43,1.6,117.353344,6.095004,4.62941,4.27276,2.4554279,0.909679257,NA,NA,NA,NA,NA,NA,0.28970455,0.11587055,0.13054855,0.34234955,0.34703955,0.26922455,0.28908455,0.6133196
sa19601.14-step1,sa19601.14,HydStab,0.0125,FreezeThaw,168,1,0,0,95.05,0.01,0.79,1.51,2.7,119.357149,6.113653,4.706643,4.326188,2.4683728,0.945983237,NA,NA,NA,NA,NA,NA,0.44827898,0.15981398,0.17951498,0.48998898,0.47117298,0.33190698,0.35729598,0.735749
sa19601.15-step1,sa19601.15,HydStab,0.0125,HotQUV,168,1,1.55,36.6828,95.34,-0.38,1.58,2.72,3.3,57.360264,26.47361,23.515479,20.214526,7.1329746,3.444012711,-0.54259132,0.5882143,0.5427136,0.4604448,0.14827723,0.0812703,0.46953314,0.16691714,0.18712714,0.49325714,0.45140314,0.32996814,0.35733914,0.7025681
sa19601.16-step1,sa19601.16,HydStab,0.0125,HotQUV,168,1,1.55,36.6828,95.39,-0.39,1.6,2.73,1.1,67.719833,28.186115,24.901263,21.126928,7.6597027,3.755274809,-0.089478485,0.6421534,0.5841331,0.4906016,0.16807649,0.09302663,0.48056645,0.16972145,0.18850945,0.50258945,0.45045545,0.32715645,0.35762745,0.7003925
sa19601.17-step1,sa19601.17,HydStab,0.0125,HotQUV,168,1,1.55,36.6828,95.32,-0.39,1.66,2.85,1.9,68.058583,29.210912,25.578009,21.848945,7.8462507,3.829767227,-0.055746197,0.6721216,0.6046942,0.5101822,0.17386121,0.0956493,0.38047964,0.14246865,0.16155564,0.40336964,0.38215865,0.29603165,0.32208564,0.6137686
sa19601.18-step1,sa19601.18,HydStab,0.0125,HotQUV,168,1,1.55,36.6828,95.33,-0.41,1.65,2.82,2.7,69.233789,28.851399,25.423452,21.694423,7.9816132,3.935142682,-0.068044585,0.6606495,0.6004535,0.5054693,0.17554546,0.09670405,0.36281373,0.13843573,0.15525373,0.38125173,0.35815973,0.27692073,0.30003273,0.5631437
sa19601.19-step1,sa19601.19,HydStab,0.0125,HotQUV,168,1,1.55,36.6828,95.28,-0.39,1.64,2.82,2.3,68.102809,28.705922,25.390762,21.619197,7.753218,3.760171165,-0.440081669,0.6393912,0.5861347,0.490123,0.15793566,0.08527701,0.49594365,0.17321565,0.19318265,0.52589665,0.47700265,0.34753065,0.37717065,0.7581446
sa19601.20-step1,sa19601.20,HydStab,0.0125,HotQUV,168,1,1.55,36.6828,95.28,-0.41,1.64,2.8,1.6,68.936655,29.129357,25.669129,21.794758,7.8541457,3.837243818,-0.051966241,0.6689913,0.6046263,0.5083306,0.17294545,0.09537819,0.46504994,0.16389294,0.18195694,0.47922994,0.43643794,0.32316194,0.34948094,0.6865619
sa19601.21-step1,sa19601.21,HydStab,0.0125,HotQUV,168,1,1.55,36.6828,95.36,-0.38,1.54,2.64,1.8,71.809289,28.210408,24.924919,21.190993,7.6299996,3.772903152,0.018941316,0.643101,0.5860383,0.4928486,0.16735463,0.09374994,0.44951846,0.16329246,0.18077246,0.48133946,0.44440746,0.32688846,0.35270146,0.7154055
sa19601.22-step1,sa19601.22,HydStab,0.0125,CyclicQUV,168,1,1.55,24.4552,95.36,-0.25,1.27,2.22,2.5,54.8495,20.18552,17.730413,15.083137,5.4260667,2.504474356,-0.436237139,0.4219047,0.3903794,0.3246539,0.10607527,0.05853114,0.39793142,0.15402042,0.17487042,0.44311042,0.41389642,0.30893442,0.34338242,0.6928584
sa19601.23-step1,sa19601.23,HydStab,0.0125,CyclicQUV,168,1,1.55,24.4552,95.29,-0.26,1.34,2.33,3.7,60.506475,20.898865,18.308983,15.53425,5.8181594,2.696868008,-0.265339336,0.4428401,0.4078599,0.3376515,0.11813366,0.06442662,0.41159799,0.15375899,0.17757299,0.45705999,0.42028699,0.31213099,0.35069899,0.708207
sa19601.24-step1,sa19601.24,HydStab,0.0125,CyclicQUV,168,1,1.55,24.4552,95.31,-0.27,1.31,2.28,4.7,63.409569,20.759077,18.189134,15.373457,5.7331486,2.687016243,-0.201937865,0.4447934,0.4056194,0.3372722,0.11658358,0.06385624,0.3910925,0.1483075,0.1699095,0.4334255,0.4053745,0.3030985,0.3403555,0.6932105
sa19601.25-step1,sa19601.25,HydStab,0.0125,CyclicQUV,168,1,1.55,24.4552,95.4,-0.3,1.31,2.26,3.3,65.734052,21.59902,18.983385,16.226885,6.1671109,2.948227629,-0.476926171,0.4479529,0.411362,0.3436063,0.11577228,0.06395512,0.42852772,0.16078672,0.18443572,0.47246572,0.42947272,0.31393972,0.35316872,0.7162507
sa19601.26-step1,sa19601.26,HydStab,0.0125,CyclicQUV,168,1,1.55,24.4552,95.26,-0.28,1.33,2.31,1.9,68.347963,22.285677,19.488942,16.605841,6.2169984,3.020928763,-0.062523386,0.481388,0.4375879,0.3661947,0.12776498,0.07284715,0.2245081,0.0959381,0.1090991,0.2665121,0.2683071,0.2238141,0.2501381,0.5243491
sa19601.27-step1,sa19601.27,HydStab,0.0125,CyclicQUV,168,1,1.55,24.4552,95.24,-0.31,1.41,2.45,4.6,66.709113,22.532155,19.877639,16.95229,6.4606212,3.179894494,-0.071808122,0.4933274,0.4538283,0.3805732,0.13682581,0.0778406,0.33741256,0.13280456,0.15335156,0.37728856,0.35819456,0.27532156,0.30963756,0.6219556
sa19601.28-step1,sa19601.28,HydStab,0.0125,CyclicQUV,168,1,1.55,24.4552,95.17,-0.28,1.39,2.43,2.4,68.548592,22.425776,19.447394,16.620064,6.2692349,3.029839886,-0.040749275,0.4826248,0.4358394,0.3665951,0.12995205,0.07345642,0.40491644,0.15381244,0.17507744,0.44832844,0.41568144,0.30668944,0.34385844,0.7027434
sa19601.02-step2,sa19601.02,HydStab,0.0125,DampHeat,336,2,0,0,94.97,0,0.82,1.55,3.1,94.815393,6.883982,5.287494,4.693912,2.5467077,0.855669348,NA,NA,NA,NA,NA,NA,0.37197714,0.13530314,0.15676914,0.43261614,0.42716114,0.31880114,0.33935614,0.7494871
sa19601.03-step2,sa19601.03,HydStab,0.0125,DampHeat,336,2,0,0,95.04,-0.01,0.82,1.54,3.1,105.769108,6.95742,5.355094,4.778812,2.6667187,0.948959325,NA,NA,NA,NA,NA,NA,0.43692225,0.15207325,0.17562226,0.49385525,0.47857226,0.34237125,0.36545925,0.8037533
sa19601.04-step2,sa19601.04,HydStab,0.0125,DampHeat,336,2,0,0,95.06,-0.02,0.81,1.53,2.6,111.900457,7.075317,5.471764,4.869735,2.7182198,1.007926231,NA,NA,NA,NA,NA,NA,0.38373295,0.13535795,0.16131595,0.44025295,0.43407195,0.32237895,0.34429295,0.7479059
sa19601.05-step2,sa19601.05,HydStab,0.0125,DampHeat,336,2,0,0,95.04,-0.01,0.83,1.57,4,98.793721,6.993468,5.297633,4.782585,2.586649,0.876183167,NA,NA,NA,NA,NA,NA,0.32969008,0.12490908,0.14485608,0.37900308,0.37636608,0.28529308,0.30307508,0.6337131
sa19601.06-step2,sa19601.06,HydStab,0.0125,DampHeat,336,2,0,0,95.05,0,0.8,1.52,3.1,104.927026,7.046543,5.437952,4.826304,2.6359406,0.929409901,NA,NA,NA,NA,NA,NA,0.29862182,0.11396882,0.13450682,0.34990482,0.35152282,0.27290482,0.29149682,0.6087408
sa19601.07-step2,sa19601.07,HydStab,0.0125,DampHeat,336,2,0,0,95.04,-0.01,0.81,1.52,2.5,113.443688,7.156029,5.450511,4.915045,2.7341269,1.029710563,NA,NA,NA,NA,NA,NA,0.30774689,0.11902289,0.13734189,0.36263689,0.36553789,0.28227489,0.30122589,0.6372089
sa19601.09-step2,sa19601.09,HydStab,0.0125,FreezeThaw,336,2,0,0,95.08,0,0.79,1.49,1.3,111.738514,6.140153,4.728998,4.244103,2.4582446,0.859806613,NA,NA,NA,NA,NA,NA,0.48193243,0.15763443,0.18513543,0.53825543,0.51672043,0.36306343,0.38448443,0.8526784
sa19601.10-step2,sa19601.10,HydStab,0.0125,FreezeThaw,336,2,0,0,95.08,-0.02,0.77,1.45,1.4,119.808042,6.328888,4.934876,4.45638,2.5810978,1.004166886,NA,NA,NA,NA,NA,NA,0.37637755,0.13545855,0.15681455,0.43409855,0.42737955,0.31751455,0.33466755,0.7345246
sa19601.11-step2,sa19601.11,HydStab,0.0125,FreezeThaw,336,2,0,0,95.06,-0.01,0.78,1.47,1.3,119.756653,6.343997,4.933358,4.512279,2.603997,0.982593224,NA,NA,NA,NA,NA,NA,0.353257,0.131129,0.14967,0.40862,0.405213,0.304117,0.320478,0.69995
sa19601.12-step2,sa19601.12,HydStab,0.0125,FreezeThaw,336,2,0,0,95.03,-0.01,0.79,1.49,1.7,118.514196,6.395064,4.996557,4.436794,2.5217859,0.97279409,NA,NA,NA,NA,NA,NA,0.45698724,0.15547324,0.17691924,0.51620224,0.49612924,0.35106024,0.37078824,0.8318252
sa19601.13-step2,sa19601.13,HydStab,0.0125,FreezeThaw,336,2,0,0,95.05,-0.01,0.78,1.47,1.8,102.038364,6.076344,4.676154,4.13274,2.3107954,0.754457043,NA,NA,NA,NA,NA,NA,0.18674827,0.08008527,0.09200727,0.22442028,0.23537427,0.19826727,0.20502128,0.4095113
sa19601.14-step2,sa19601.14,HydStab,0.0125,FreezeThaw,336,2,0,0,95.05,0,0.79,1.5,2,119.317615,6.241987,4.834244,4.422156,2.5168236,0.95992876,NA,NA,NA,NA,NA,NA,0.38903708,0.14130408,0.15888308,0.44751808,0.44090708,0.32378008,0.34227608,0.7576221
sa19601.16-step2,sa19601.16,HydStab,0.0125,HotQUV,336,2,1.55,73.3656,95.08,-0.65,2.35,3.96,1.4,72.956688,38.062999,33.779621,29.474277,11.1836741,5.75321949,0.02664101,0.4557022,0.4130818,0.3590783,0.13207126,0.07374603,0.44269731,0.16194531,0.17700231,0.45243231,0.41536231,0.32275431,0.35242131,0.6809843
sa19601.17-step2,sa19601.17,HydStab,0.0125,HotQUV,336,2,1.55,73.3656,95.11,-0.67,2.44,4.12,1.7,80.073605,40.010972,35.652912,30.82182,11.5453165,5.988962546,0.135896057,0.4832696,0.4396717,0.3773947,0.13735022,0.07725527,0.28916951,0.11752051,0.12563651,0.29641451,0.28910451,0.24037051,0.26103251,0.4945585
sa19601.18-step2,sa19601.18,HydStab,0.0125,HotQUV,336,2,1.55,73.3656,95.11,-0.7,2.54,4.28,2.5,80.649141,40.539044,35.954339,31.152379,11.9385543,6.273227568,0.121573144,0.4896317,0.4437666,0.38165,0.14170729,0.08022098,0.36918028,0.14498428,0.15660028,0.39551628,0.37159928,0.29736828,0.32671028,0.6313013
sa19601.19-step2,sa19601.19,HydStab,0.0125,HotQUV,336,2,1.55,73.3656,95.12,-0.68,2.44,4.11,1.5,83.640804,40.942373,36.226926,31.410787,11.9134865,6.249127259,-0.008252268,0.4864829,0.4407682,0.3785244,0.13567381,0.07656389,0.3375173,0.1304363,0.1423323,0.3519633,0.3370293,0.2754183,0.3014913,0.5888083
sa19601.20-step2,sa19601.20,HydStab,0.0125,HotQUV,336,2,1.55,73.3656,95.13,-0.67,2.41,4.06,1.4,83.906841,40.865512,36.206756,31.277265,11.7918562,6.183779131,0.178065994,0.4944637,0.4459449,0.3834153,0.14014516,0.07967323,0.27740199,0.11111298,0.11961399,0.28789698,0.28489199,0.23827998,0.26034999,0.507485
sa19601.21-step2,sa19601.21,HydStab,0.0125,HotQUV,336,2,1.55,73.3656,95.13,-0.65,2.35,3.95,1.6,81.11144,39.470291,34.961245,30.206074,11.3551874,5.917430031,0.136262387,0.4750268,0.4298179,0.3693032,0.13445299,0.07610566,0.4145882,0.1564602,0.1711322,0.4260932,0.3967222,0.3119862,0.3399412,0.6499582
sa19601.23-step2,sa19601.23,HydStab,0.0125,CyclicQUV,336,2,1.55,48.9104,95.08,-0.45,1.75,2.98,2.1,60.479765,28.406531,25.641625,22.205407,8.4894945,4.142633226,-0.133033747,0.3237523,0.3038765,0.2597561,0.09547811,0.05191962,0.3589425,0.1248865,0.1558325,0.3688665,0.3385645,0.2654805,0.3048825,0.6019245
sa19601.24-step2,sa19601.24,HydStab,0.0125,CyclicQUV,336,2,1.55,48.9104,95.11,-0.44,1.71,2.91,1.9,61.531226,27.752678,24.925446,21.817016,8.3836456,4.153540339,-0.126571429,0.3177221,0.2946281,0.2564642,0.09441903,0.05191738,0.23179806,0.09213506,0.10884606,0.24615306,0.23977106,0.20035606,0.22757406,0.4529711
sa19601.25-step2,sa19601.25,HydStab,0.0125,CyclicQUV,336,2,1.55,48.9104,95.18,-0.47,1.75,2.96,2.5,69.18274,30.041176,26.753603,23.194894,8.9182484,4.400052491,-0.191456199,0.3390461,0.3115919,0.2667797,0.09538515,0.05176646,0.34167099,0.12833699,0.15406199,0.35868799,0.32559599,0.25537899,0.29107099,0.557676
sa19601.26-step2,sa19601.26,HydStab,0.0125,CyclicQUV,336,2,1.55,48.9104,95.11,-0.47,1.78,3.03,1.6,69.964203,30.560704,27.2202,23.588199,8.9674044,4.456688818,-0.009231759,0.3534856,0.3241738,0.2782694,0.10137153,0.05599351,0.37316616,0.13809216,0.16395316,0.39786716,0.35799116,0.27647416,0.32042716,0.6409302
sa19601.27-step2,sa19601.27,HydStab,0.0125,CyclicQUV,336,2,1.55,48.9104,95.01,-0.48,1.92,3.27,3.8,71.364931,31.1913,28.003755,24.28743,9.3539664,4.697681966,0.027556438,0.364691,0.3376761,0.2902672,0.10785026,0.0596083,0.45102753,0.15816453,0.19345853,0.48743253,0.41658053,0.31133853,0.36272053,0.7133315
sa19601.28-step2,sa19601.28,HydStab,0.0125,CyclicQUV,336,2,1.55,48.9104,94.99,-0.46,1.84,3.14,3.1,65.469866,30.113059,26.911851,23.421283,8.8790888,4.359554118,-0.06233879,0.3460929,0.319663,0.2760007,0.10054929,0.0548527,0.44376386,0.15773886,0.19260386,0.48172286,0.41451886,0.30943586,0.36039886,0.6983819
sa19601.03-step3,sa19601.03,HydStab,0.0125,DampHeat,504,3,0,0,95.02,0,0.81,1.54,2.7,114.568883,7.217692,5.625563,5.029515,2.7362039,1.094231295,NA,NA,NA,NA,NA,NA,0.367367,0.133012,0.156316,0.427086,0.422805,0.314801,0.33649,0.746829
sa19601.04-step3,sa19601.04,HydStab,0.0125,DampHeat,504,3,0,0,95.04,-0.01,0.81,1.52,2.8,111.359669,7.005336,5.449719,4.947467,2.6876152,1.042648012,NA,NA,NA,NA,NA,NA,0.46922592,0.15743692,0.18297292,0.52731992,0.50197592,0.35210192,0.37622692,0.8318099
sa19601.05-step3,sa19601.05,HydStab,0.0125,DampHeat,504,3,0,0,94.97,-0.01,0.85,1.61,3.5,83.784747,6.76782,5.282635,4.696309,2.4320363,0.813995995,NA,NA,NA,NA,NA,NA,0.31310638,0.11913238,0.13900339,0.37371739,0.37462538,0.28871938,0.30677539,0.6809274
sa19601.06-step3,sa19601.06,HydStab,0.0125,DampHeat,504,3,0,0,95.02,0,0.83,1.57,3.1,88.708349,6.827835,5.269279,4.637459,2.4313292,0.806920195,NA,NA,NA,NA,NA,NA,0.21500424,0.08908824,0.10486924,0.25982824,0.26950524,0.22269424,0.23357524,0.4802812
sa19601.07-step3,sa19601.07,HydStab,0.0125,DampHeat,504,3,0,0,95.03,-0.02,0.81,1.52,2.3,110.080695,7.216649,5.534444,4.953946,2.7030994,1.011704378,NA,NA,NA,NA,NA,NA,0.1774774,0.0782774,0.0904854,0.2214784,0.2342634,0.1994574,0.2078744,0.4343914
sa19601.10-step3,sa19601.10,HydStab,0.0125,FreezeThaw,504,3,0,0,95.05,-0.01,0.79,1.49,1.7,112.512296,6.344326,5.095735,4.530859,2.5318399,0.968216905,NA,NA,NA,NA,NA,NA,0.45503268,0.15609168,0.17867368,0.50939968,0.49174768,0.34866668,0.37631468,0.8318377
sa19601.11-step3,sa19601.11,HydStab,0.0125,FreezeThaw,504,3,0,0,95.07,-0.01,0.8,1.51,1.6,119.186186,6.518167,5.240565,4.596279,2.6148587,0.981550815,NA,NA,NA,NA,NA,NA,0.43788553,0.15344653,0.17249354,0.49383254,0.47540654,0.33986153,0.36717454,0.8139905
sa19601.12-step3,sa19601.12,HydStab,0.0125,FreezeThaw,504,3,0,0,95.05,-0.01,0.8,1.51,1.9,113.5245,6.470164,5.013264,4.529166,2.5410207,0.953748466,NA,NA,NA,NA,NA,NA,0.18496835,0.08254535,0.09279435,0.22332935,0.23302035,0.19641135,0.20681335,0.4092704
sa19601.13-step3,sa19601.13,HydStab,0.0125,FreezeThaw,504,3,0,0,95.1,-0.02,0.77,1.45,1.7,114.550799,6.34744,5.037799,4.453727,2.4836567,0.929865251,NA,NA,NA,NA,NA,NA,0.15505403,0.07058203,0.08095703,0.19156603,0.20364703,0.17634103,0.18673403,0.367286
sa19601.14-step3,sa19601.14,HydStab,0.0125,FreezeThaw,504,3,0,0,95.06,-0.02,0.78,1.47,2.2,118.094974,6.412169,4.935098,4.431168,2.5135304,0.922127563,NA,NA,NA,NA,NA,NA,0.18172421,0.08137021,0.09100821,0.22296121,0.23507521,0.19999021,0.21140521,0.4274752
sa19601.17-step3,sa19601.17,HydStab,0.0125,HotQUV,504,3,1.55,110.0484,95.09,-0.87,3.18,5.35,1.8,88.577455,47.976803,42.313494,36.897663,14.7409499,7.924958465,0.167871101,0.3945645,0.3536386,0.3068071,0.12060525,0.06909574,0.30940408,0.12686708,0.12861108,0.31530108,0.31069508,0.25926308,0.27932908,0.5329741
sa19601.18-step3,sa19601.18,HydStab,0.0125,HotQUV,504,3,1.55,110.0484,95.1,-0.87,3.16,5.32,1.9,86.480191,47.322958,42.111199,36.330984,14.7284424,7.91688805,0.134034989,0.3880659,0.3517912,0.3014909,0.11982299,0.06841645,0.36579903,0.14611703,0.14900803,0.36586203,0.35277503,0.28902203,0.31007003,0.575996
sa19601.19-step3,sa19601.19,HydStab,0.0125,HotQUV,504,3,1.55,110.0484,95.1,-0.89,3.3,5.56,1.5,90.559322,49.065973,43.087589,37.334901,15.1005056,8.136451482,0.057366442,0.3981404,0.3561877,0.3061815,0.11940937,0.06819254,0.31826715,0.12845115,0.13079315,0.31885615,0.31426715,0.26292515,0.28084215,0.5280511
sa19601.20-step3,sa19601.20,HydStab,0.0125,HotQUV,504,3,1.55,110.0484,95.07,-0.89,3.29,5.55,1.2,90.48528,48.968194,42.984655,37.257645,14.9901654,8.116246666,0.178488347,0.4032708,0.3588868,0.3099534,0.12249286,0.07067565,0.27358874,0.11581074,0.11869274,0.28500874,0.28516874,0.24381874,0.26188874,0.4948747
sa19601.21-step3,sa19601.21,HydStab,0.0125,HotQUV,504,3,1.55,110.0484,95.07,-0.85,3.13,5.27,1.8,89.048656,47.736095,42.32489,36.553892,14.5125543,7.825145663,0.162966365,0.3917952,0.3534581,0.3038842,0.11832604,0.06807235,0.37605218,0.14577718,0.15101418,0.36810518,0.35398518,0.28878318,0.30921418,0.5730912
sa19601.24-step3,sa19601.24,HydStab,0.0125,CyclicQUV,504,3,1.55,73.3656,95.06,-0.55,2.06,3.49,3.3,66.715141,31.757536,28.421197,24.891262,9.5688548,4.984854109,-0.037275185,0.2482065,0.2281843,0.1989115,0.07371591,0.04216566,0.40432222,0.14862922,0.18159422,0.43573522,0.39065922,0.29702922,0.33922322,0.6616842
sa19601.25-step3,sa19601.25,HydStab,0.0125,CyclicQUV,504,3,1.55,73.3656,95.05,-0.56,2.12,3.59,2.6,60.486199,31.429452,28.220814,24.871565,9.6742486,5.130295649,-0.206662168,0.2386459,0.2210604,0.1930889,0.07045981,0.04114663,0.43602606,0.15505806,0.19334106,0.46686806,0.41231606,0.30942406,0.35316806,0.6657681
sa19601.26-step3,sa19601.26,HydStab,0.0125,CyclicQUV,504,3,1.55,73.3656,95.07,-0.58,2.16,3.65,2.1,65.662786,33.309344,29.939801,26.183311,10.0020698,5.266201232,-0.045241095,0.2606337,0.2408286,0.2090945,0.07698293,0.04468498,0.49399083,0.17012283,0.21202983,0.52355983,0.45217983,0.33269283,0.37775583,0.7052158
sa19601.27-step3,sa19601.27,HydStab,0.0125,CyclicQUV,504,3,1.55,73.3656,94.98,-0.61,2.28,3.86,3.9,71.52127,34.684348,31.172089,27.169466,10.6248936,5.661424763,0.019791602,0.2748684,0.2539078,0.2197003,0.08344897,0.04849631,0.48735297,0.16858297,0.20903196,0.52016496,0.44931596,0.32984597,0.37681396,0.707823
sa19601.28-step3,sa19601.28,HydStab,0.0125,CyclicQUV,504,3,1.55,73.3656,94.99,-0.59,2.18,3.69,2.1,68.266887,34.273321,30.635428,26.700899,10.1849179,5.380130239,-0.016142918,0.2685325,0.2469445,0.213802,0.07889881,0.04584235,0.52478373,0.17788772,0.21902072,0.55429772,0.46685172,0.33738573,0.38364873,0.7241017
sa19601.04-step4,sa19601.04,HydStab,0.0125,DampHeat,672,4,0,0,95.07,-0.02,0.82,1.54,2.8,97.9131,7.24592,5.601819,5.139111,2.6269013,0.973072665,NA,NA,NA,NA,NA,NA,0.25222364,0.09921764,0.11359464,0.31138664,0.31555564,0.25451764,0.27143064,0.6241026
sa19601.05-step4,sa19601.05,HydStab,0.0125,DampHeat,672,4,0,0,94.97,-0.02,0.86,1.62,3.5,111.236836,7.647705,6.026553,5.415845,2.8174455,1.115899131,NA,NA,NA,NA,NA,NA,0.28017623,0.10764123,0.12457723,0.34157023,0.34424723,0.27005723,0.28905923,0.6609392
sa19601.06-step4,sa19601.06,HydStab,0.0125,DampHeat,672,4,0,0,95,-0.01,0.84,1.59,3.3,99.800278,7.199308,5.703078,5.166063,2.6229344,0.969044097,NA,NA,NA,NA,NA,NA,0.28329137,0.10983837,0.12695337,0.34552437,0.34909537,0.27573537,0.29392537,0.6704344
sa19601.07-step4,sa19601.07,HydStab,0.0125,DampHeat,672,4,0,0,95.04,-0.02,0.84,1.58,2.9,105.621303,7.349935,5.714,5.149895,2.6541807,1.006971133,NA,NA,NA,NA,NA,NA,0.27169268,0.10570768,0.12208568,0.33299468,0.33682868,0.26649368,0.28628568,0.6549577
sa19601.11-step4,sa19601.11,HydStab,0.0125,FreezeThaw,672,4,0,0,94.99,0.02,0.81,1.54,1.8,117.537439,7.058886,5.482444,4.953018,2.7209683,1.000069591,NA,NA,NA,NA,NA,NA,0.4274497,0.1493037,0.1729847,0.4810647,0.4664407,0.3359817,0.3612187,0.7685847
sa19601.12-step4,sa19601.12,HydStab,0.0125,FreezeThaw,672,4,0,0,95.05,0.02,0.8,1.53,2.1,114.209803,6.842072,5.338632,4.800757,2.6293171,0.929889225,NA,NA,NA,NA,NA,NA,0.445344,0.155447,0.176406,0.496124,0.474165,0.336279,0.363642,0.774911
sa19601.13-step4,sa19601.13,HydStab,0.0125,FreezeThaw,672,4,0,0,95.01,0.01,0.79,1.51,2.3,114.607854,6.957759,5.352011,4.850178,2.6384366,0.943601129,NA,NA,NA,NA,NA,NA,0.43657401,0.15363401,0.17545401,0.48681901,0.46998801,0.33477501,0.36240301,0.767549
sa19601.14-step4,sa19601.14,HydStab,0.0125,FreezeThaw,672,4,0,0,95.05,0.01,0.81,1.55,2.3,116.648275,7.049602,5.473565,4.94422,2.6968338,0.967314406,NA,NA,NA,NA,NA,NA,0.38254392,0.13843092,0.15904792,0.43762892,0.42770392,0.31612592,0.34145992,0.7371119
sa19601.18-step4,sa19601.18,HydStab,0.0125,HotQUV,672,4,1.55,146.7312,94.89,-1.02,4.03,6.83,2.1,72.574289,48.405116,43.607957,38.437386,16.8450857,9.345916557,0.005754974,0.2984245,0.2740441,0.2404737,0.10429255,0.06105143,0.42256747,0.15795547,0.15248347,0.38414747,0.35928447,0.29740247,0.31284147,0.5534405
sa19601.19-step4,sa19601.19,HydStab,0.0125,HotQUV,672,4,1.55,146.7312,94.91,-1.02,4.07,6.9,1.8,88.483081,54.166693,48.074445,41.709194,17.9828998,9.626846033,0.028874866,0.3333676,0.3011271,0.2594477,0.10920107,0.06130172,0.21046237,0.08748437,0.08460937,0.20322237,0.20800237,0.18854637,0.20218937,0.3797564
sa19601.20-step4,sa19601.20,HydStab,0.0125,HotQUV,672,4,1.55,146.7312,94.88,-1.04,4.19,7.1,1.2,94.387636,56.411104,49.481954,43.065171,18.5197991,10.03594812,0.16046153,0.3531779,0.3134453,0.2720444,0.11592474,0.06608985,0.39730879,0.15206379,0.14616479,0.37697279,0.35699679,0.29658879,0.31264979,0.5623388
sa19601.21-step4,sa19601.21,HydStab,0.0125,HotQUV,672,4,1.55,146.7312,94.92,-1.03,3.99,6.74,1.9,93.711523,55.293978,48.667697,42.274383,18.0006896,9.667920916,0.154003063,0.3453547,0.3083209,0.2668993,0.11251681,0.06361311,0.18939064,0.08210864,0.08147164,0.19584564,0.20391864,0.18724764,0.19918464,0.3741966
sa19601.25-step4,sa19601.25,HydStab,0.0125,CyclicQUV,672,4,1.55,97.8208,94.97,-0.67,2.46,4.17,2.6,74.139259,37.659547,34.115574,29.819762,12.0375655,6.39495832,-0.061948521,0.2214437,0.2059691,0.1785395,0.06895129,0.03947888,0.22181499,0.08338799,0.10516799,0.24385199,0.23708199,0.20237799,0.22533299,0.464881
sa19601.26-step4,sa19601.26,HydStab,0.0125,CyclicQUV,672,4,1.55,97.8208,95.14,-0.65,2.37,3.99,2.7,63.783901,34.565833,31.345592,27.777667,11.3863802,6.017615277,-0.046735769,0.2040385,0.1902022,0.1676867,0.06717153,0.03863475,0.20418615,0.07900015,0.09863715,0.22598215,0.22354615,0.19224315,0.21345815,0.4416862
sa19601.28-step4,sa19601.28,HydStab,0.0125,CyclicQUV,672,4,1.55,97.8208,94.96,-0.69,2.55,4.32,3.1,62.793328,35.748314,32.458636,28.841037,11.8744497,6.363018613,-0.049410494,0.2114517,0.1976338,0.1749369,0.07068858,0.04108033,0.25078043,0.09410143,0.11575243,0.26318143,0.25265443,0.21119343,0.23776743,0.4667524
sa19601.27-step4,sa19601.27,HydStab,0.0125,CyclicQUV,672,4,1.55,97.8208,94.9,-0.72,2.63,4.44,3.5,65.196162,36.295572,33.123838,29.408885,12.2034643,6.490709609,-0.028263067,0.2171321,0.2037323,0.1800373,0.07334498,0.04202396,0.2660017,0.1047817,0.1276647,0.2891217,0.2712087,0.2210517,0.2474907,0.4814097
sa19601.05-step5,sa19601.05,HydStab,0.0125,DampHeat,840,5,0,0,94.98,-0.02,0.87,1.64,3.6,113.710789,8.44448,6.640102,5.813161,2.9674499,1.15844417,NA,NA,NA,NA,NA,NA,0.38109002,0.13620602,0.16049301,0.43911101,0.42885401,0.31427202,0.34277201,0.756101
sa19601.06-step5,sa19601.06,HydStab,0.0125,DampHeat,840,5,0,0,95,-0.01,0.87,1.64,3.5,114.244144,8.315119,6.439239,5.684536,2.9242829,1.158031579,NA,NA,NA,NA,NA,NA,0.33979705,0.12766004,0.14651605,0.40008004,0.39620504,0.29822404,0.31891004,0.709821
sa19601.07-step5,sa19601.07,HydStab,0.0125,DampHeat,840,5,0,0,94.99,-0.03,0.88,1.65,2.8,110.294127,8.34147,6.479885,5.609384,2.8803565,1.101941421,NA,NA,NA,NA,NA,NA,0.35237916,0.13025616,0.15016816,0.40966716,0.40338016,0.30111816,0.32277016,0.7140952
sa19601.19-step5,sa19601.19,HydStab,0.0125,HotQUV,840,5,1.55,183.414,94.77,-1.06,4.26,7.23,2,90.126843,55.262379,49.008369,42.996974,18.6715384,10.24626456,0.032061927,0.2726679,0.2459936,0.2145794,0.09111541,0.05241853,0.13041513,0.06078713,0.05586413,0.13774313,0.14748613,0.13773613,0.15437213,0.2946441
sa19601.20-step5,sa19601.20,HydStab,0.0125,HotQUV,840,5,1.55,183.414,94.83,-1.07,4.27,7.24,1.5,81.112353,54.227044,47.953898,42.165276,18.8419956,10.46682891,0.05599044,0.2706345,0.2424251,0.2127292,0.09449646,0.05522111,0.1480485,0.0674345,0.0614695,0.1528205,0.1643285,0.1524115,0.1698395,0.3240655
sa19601.21-step5,sa19601.21,HydStab,0.0125,HotQUV,840,5,1.55,183.414,94.79,-1.15,4.63,7.84,1.2,94.387457,56.711623,50.093939,43.44341,18.6396877,10.23230116,0.126887741,0.284013,0.2544328,0.2198932,0.09349736,0.05396757,0.16660288,0.07493888,0.07099988,0.17554988,0.18983488,0.17937988,0.19462188,0.3707959
sa19601.26-step5,sa19601.26,HydStab,0.0125,CyclicQUV,840,5,1.55,122.276,94.01,-0.87,3.13,5.3,8.8,56.271571,30.669037,28.540384,26.120864,12.7260947,7.172456964,-0.078346938,0.1419849,0.1368674,0.1251162,0.06104154,0.03720417,0.08273428,0.03425928,0.04247028,0.10054728,0.10620028,0.09664528,0.11021628,0.2437213
sa19601.27-step5,sa19601.27,HydStab,0.0125,CyclicQUV,840,5,1.55,122.276,94,-0.87,3.23,5.5,9.2,57.100583,31.734797,29.494341,27.055307,13.2424495,7.393161426,-0.066748737,0.1488396,0.1431973,0.1311978,0.06434068,0.03853947,0.08241715,0.03518915,0.04176315,0.09960415,0.10525415,0.09518215,0.10913715,0.2444492
sa19601.28-step5,sa19601.28,HydStab,0.0125,CyclicQUV,840,5,1.55,122.276,93.89,-0.88,3.35,5.72,9,57.813148,32.182802,29.948746,27.397856,13.4211485,7.555527531,-0.066681068,0.1497217,0.1444228,0.1320811,0.06498369,0.039366,0.0707144,0.0312014,0.0372074,0.0878284,0.0939434,0.0871074,0.0998254,0.2243554
sa19601.21-step6,sa19601.21,HydStab,0.0125,HotQUV,1008,6,1.55,220.0968,94.6,-1.26,5.28,8.98,2,97.963471,61.717258,54.126015,47.212853,21.126647,11.96565631,0.121987248,0.2594204,0.2303469,0.2003706,0.08921385,0.0528484,0.41216577,0.15697377,0.140846773,0.36606577,0.35817277,0.30287977,0.31804677,0.5699648
sa19601.28-step6,sa19601.28,HydStab,0.0125,CyclicQUV,1008,6,1.55,146.7312,91.79,-1.01,4.29,7.51,21.8,56.989563,32.349747,30.39537,28.398047,15.6115143,9.032785132,-0.059309477,0.1255266,0.1223815,0.1146119,0.0641049,0.03951685,0.13779348,0.05019749,0.06119749,0.15558948,0.14463249,0.11856348,0.12631249,0.2801945
sa19603.00-step0,sa19603.00,Unstab,0.0075,Baseline,0,0,NA,NA,95.9,-0.06,0.09,0.1,0.7,NA,NA,NA,NA,NA,NA,NA,NA,NA,NA,NA,NA,NA,NA,NA,NA,NA,NA,NA,NA
sa19603.01-step0,sa19603.01,Unstab,0.0075,DampHeat,0,0,0,0,95.77,-0.05,0.16,0.26,0.7,191.421839,3.983921,2.767227,2.181735,0.9192707,0.048536744,NA,NA,NA,NA,NA,NA,0.31007462,0.12267762,0.14510862,0.34775962,0.34514162,0.26100762,0.27920762,0.5304336
sa19603.02-step0,sa19603.02,Unstab,0.0075,DampHeat,0,0,0,0,95.77,-0.05,0.15,0.23,0.5,197.594022,3.807277,2.462322,2.060797,0.7923671,-0.029379267,NA,NA,NA,NA,NA,NA,0.61013391,0.19028091,0.22578091,0.66511091,0.61402991,0.40554791,0.43596091,0.9366959
sa19603.03-step0,sa19603.03,Unstab,0.0075,DampHeat,0,0,0,0,95.79,-0.05,0.15,0.22,0.5,194.44067,3.955309,2.440824,2.058183,0.8242304,-0.08769377,NA,NA,NA,NA,NA,NA,0.63494393,0.19494993,0.23044193,0.68511993,0.62840493,0.41034793,0.44078993,0.9465499
sa19603.04-step0,sa19603.04,Unstab,0.0075,DampHeat,0,0,0,0,95.75,-0.05,0.17,0.26,0.5,199.568587,4.053765,2.700257,2.223009,0.9953029,0.030005735,NA,NA,NA,NA,NA,NA,0.65408865,0.19803765,0.23495765,0.70298265,0.64315165,0.41686065,0.44811565,0.9635357
sa19603.05-step0,sa19603.05,Unstab,0.0075,DampHeat,0,0,0,0,95.73,-0.04,0.14,0.22,0.7,200.095192,3.838366,2.453022,2.138228,0.8507452,0.034202274,NA,NA,NA,NA,NA,NA,0.54198674,0.13945074,0.19571274,0.56199474,0.56359074,0.40044274,0.45942074,0.8771207
sa19603.06-step0,sa19603.06,Unstab,0.0075,DampHeat,0,0,0,0,95.77,-0.04,0.13,0.19,1,196.745351,4.040185,2.646196,2.163002,0.8603523,-0.034819606,NA,NA,NA,NA,NA,NA,0.48291795,0.16663995,0.19527995,0.53840595,0.51646195,0.36069495,0.38673295,0.832384
sa19603.07-step0,sa19603.07,Unstab,0.0075,DampHeat,0,0,0,0,95.74,-0.05,0.16,0.25,0.5,198.639163,4.048379,2.760482,2.263005,0.9719486,0.055540021,NA,NA,NA,NA,NA,NA,0.45623573,0.16054273,0.18895673,0.50637473,0.48818573,0.34749173,0.37017973,0.7753787
sa19603.08-step0,sa19603.08,Unstab,0.0075,FreezeThaw,0,0,0,0,95.76,-0.05,0.15,0.23,0.7,198.060201,3.976112,2.592931,2.134515,0.868605,-0.041849506,NA,NA,NA,NA,NA,NA,0.62337363,0.19371363,0.22656163,0.67547063,0.62240763,0.41025163,0.43466963,0.9343506
sa19603.09-step0,sa19603.09,Unstab,0.0075,FreezeThaw,0,0,0,0,95.71,-0.04,0.17,0.28,0.5,183.693481,4.257818,3.005435,2.397952,1.0372068,0.090641374,NA,NA,NA,NA,NA,NA,0.52911005,0.17758405,0.20791505,0.58649705,0.55478705,0.37914405,0.40623305,0.8693371
sa19603.10-step0,sa19603.10,Unstab,0.0075,FreezeThaw,0,0,0,0,95.75,-0.05,0.17,0.27,0.5,183.04139,4.273128,2.747346,2.372274,1.0390691,0.040880963,NA,NA,NA,NA,NA,NA,0.52270067,0.17430267,0.20539467,0.57744667,0.54734967,0.37678267,0.40457367,0.8641017
sa19603.11-step0,sa19603.11,Unstab,0.0075,FreezeThaw,0,0,0,0,95.71,-0.05,0.19,0.3,0.5,183.451353,4.208553,2.802568,2.32187,0.9946671,0.028219012,NA,NA,NA,NA,NA,NA,0.40795814,0.15173414,0.17630014,0.46187214,0.45025214,0.32700014,0.35003414,0.7265771
sa19603.12-step0,sa19603.12,Unstab,0.0075,FreezeThaw,0,0,0,0,95.73,-0.05,0.15,0.23,0.5,197.651944,4.138866,2.783538,2.322318,0.9738468,0.030096138,NA,NA,NA,NA,NA,NA,0.36291963,0.14147963,0.16502863,0.41470463,0.40885863,0.30546163,0.32526863,0.6591236
sa19603.13-step0,sa19603.13,Unstab,0.0075,FreezeThaw,0,0,0,0,95.69,-0.05,0.21,0.34,0.6,189.414406,4.191055,2.897924,2.361043,1.032744,0.092634148,NA,NA,NA,NA,NA,NA,0.60669805,0.19226905,0.22616605,0.65651205,0.60891705,0.40464905,0.42833305,0.9106511
sa19603.14-step0,sa19603.14,Unstab,0.0075,FreezeThaw,0,0,0,0,95.76,-0.06,0.14,0.21,0.4,184.329595,3.89858,2.612923,2.121822,0.8960469,-0.009810595,NA,NA,NA,NA,NA,NA,0.52911897,0.17802197,0.20770297,0.58201597,0.55120397,0.37793197,0.40372097,0.852137
sa19603.15-step0,sa19603.15,Unstab,0.0075,HotQUV,0,0,1.55,0,95.75,-0.05,0.16,0.24,0.5,186.665691,4.221036,2.746481,2.265243,0.9107906,0.031278447,NA,NA,NA,NA,NA,NA,0.55120764,0.18178764,0.21496365,0.60121464,0.56680065,0.38571265,0.41190164,0.8618806
sa19603.16-step0,sa19603.16,Unstab,0.0075,HotQUV,0,0,1.55,0,95.36,-0.04,0.15,0.24,0.5,180.703773,4.151024,2.795649,2.267566,0.9212674,-0.012628894,NA,NA,NA,NA,NA,NA,0.47166519,0.16530119,0.19315819,0.52747319,0.50665819,0.35679819,0.38116619,0.8109142
sa19603.17-step0,sa19603.17,Unstab,0.0075,HotQUV,0,0,1.55,0,95.39,-0.05,0.15,0.24,0.5,189.431378,4.086147,2.586887,2.211993,0.8855347,-0.037961253,NA,NA,NA,NA,NA,NA,0.4621482,0.1622302,0.1903232,0.5163632,0.4981612,0.3524072,0.3775602,0.7983562
sa19603.18-step0,sa19603.18,Unstab,0.0075,HotQUV,0,0,1.55,0,95.75,-0.05,0.15,0.23,0.5,176.776849,4.424339,3.04692,2.531155,1.1222043,0.153111777,NA,NA,NA,NA,NA,NA,0.48914565,0.16808165,0.19670665,0.54250065,0.51970665,0.36184665,0.38738065,0.8247566
