Repository: anishmitra9666/18f-dsci351-351m-451-axm949

---

output: pdf_document
---

# DSCI 351-351M-451 "Exploratory Data Analysis"

# This is the root folder of a standard class Git repository structure.

# Repository Folder Structure

This repository was made using the Repomatic R Package, to give a standard folder structure.
Please browse within each folder to learn more about the intended purpose of each folder in the standard structure.

This folder structure has been designed to accomodate each type of file you may need to create and modify 
    - please do not create additional folders in the structure, and 
    - please pay attention to naming conventions when creating new files.

File: 2-class/data/PetDegr-DataFrame-v05-singles.csv (part 2 of 3)
Rowkey,Sample,Material,Thick,Exposure,Time,Step,Irrad,Pdose,L,a,b,YI,Haze,abs300,abs335,abs345,abs350,abs370,abs400,iad300,iad335,iad345,iad350,iad370,iad400,ftir1716,ftir1409,ftir1341,ftir1251,ftir1093,ftir1017,ftir872,ftir714
sa19603.19-step0,sa19603.19,Unstab,0.0075,HotQUV,0,0,1.55,0,95.76,-0.04,0.15,0.23,0.6,183.515134,4.354089,2.980466,2.470633,1.1327264,0.134666937,NA,NA,NA,NA,NA,NA,0.52552947,0.17665647,0.20716247,0.58291647,0.55133447,0.37755947,0.40489447,0.8572425
sa19603.20-step0,sa19603.20,Unstab,0.0075,HotQUV,0,0,1.55,0,95.71,-0.05,0.18,0.28,0.6,181.874462,4.489439,2.993777,2.535323,1.1919961,0.189573729,NA,NA,NA,NA,NA,NA,0.43880083,0.15731583,0.18362983,0.49572483,0.48098883,0.34311283,0.36782283,0.7819288
sa19603.21-step0,sa19603.21,Unstab,0.0075,HotQUV,0,0,1.55,0,95.77,-0.05,0.13,0.19,0.6,198.391131,4.201934,2.759888,2.282995,1.0183333,0.119931854,NA,NA,NA,NA,NA,NA,0.71375118,0.16049618,0.22166118,0.69626318,0.67832618,0.45123818,0.51610118,0.9943882
sa19603.22-step0,sa19603.22,Unstab,0.0075,CyclicQUV,0,0,1.55,0,95.76,-0.06,0.14,0.2,0.4,182.905269,4.349088,3.158554,2.496023,1.1747619,0.253522437,NA,NA,NA,NA,NA,NA,0.66891518,0.15717818,0.21762218,0.66634018,0.65352618,0.43942018,0.50426518,0.9766092
sa19603.23-step0,sa19603.23,Unstab,0.0075,CyclicQUV,0,0,1.55,0,95.7,-0.05,0.19,0.31,0.4,197.748398,4.264037,2.828953,2.405496,1.1470557,0.2546977,NA,NA,NA,NA,NA,NA,0.72667799,0.16054899,0.22251199,0.70471999,0.68506499,0.45211799,0.51967099,1.004793
sa19603.24-step0,sa19603.24,Unstab,0.0075,CyclicQUV,0,0,1.55,0,95.69,-0.05,0.21,0.35,0.7,196.861026,4.006222,2.717938,2.260296,0.9966628,0.144807567,NA,NA,NA,NA,NA,NA,0.72269895,0.16094595,0.22291795,0.70299195,0.68210895,0.45103795,0.51936095,1.006905
sa19603.25-step0,sa19603.25,Unstab,0.0075,CyclicQUV,0,0,1.55,0,95.7,-0.06,0.17,0.26,0.7,190.985055,4.219776,2.714528,2.333722,1.0474553,0.201993347,NA,NA,NA,NA,NA,NA,0.74347873,0.16610573,0.22652673,0.72255773,0.69684673,0.45837173,0.52394672,1.0023517
sa19603.26-step0,sa19603.26,Unstab,0.0075,CyclicQUV,0,0,1.55,0,95.72,-0.05,0.19,0.3,0.5,193.635656,4.309467,2.863206,2.409596,1.109348,0.232340246,NA,NA,NA,NA,NA,NA,0.72270612,0.16254112,0.22446312,0.70580712,0.68622512,0.45463512,0.51930112,0.9969191
sa19603.27-step0,sa19603.27,Unstab,0.0075,CyclicQUV,0,0,1.55,0,95.8,-0.06,0.15,0.22,0.4,200.283504,3.904338,2.493966,2.201225,0.9620973,0.093367013,NA,NA,NA,NA,NA,NA,0.59387501,0.14870701,0.20653801,0.60684301,0.60051101,0.41766001,0.47500201,0.895794
sa19603.28-step0,sa19603.28,Unstab,0.0075,CyclicQUV,0,0,1.55,0,95.7,-0.05,0.2,0.33,0.5,200.158833,4.11331,2.933748,2.376005,1.1057883,0.25134572,NA,NA,NA,NA,NA,NA,0.70307874,0.16028074,0.22193674,0.69354474,0.67447874,0.45062274,0.51376774,0.9910027
sa19603.29-step0,sa19603.29,Unstab,0.0075,Baseline,0,0,NA,NA,95.78,-0.05,0.15,0.23,0.5,NA,NA,NA,NA,NA,NA,NA,NA,NA,NA,NA,NA,NA,NA,NA,NA,NA,NA,NA,NA
sa19603.01-step1,sa19603.01,Unstab,0.0075,DampHeat,168,1,0,0,95.55,-0.03,0.28,0.5,4.2,178.314381,5.40869,3.717462,3.360766,1.6569551,0.31865057,NA,NA,NA,NA,NA,NA,0.33033159,0.1267346,0.1514956,0.38048659,0.3758646,0.28508059,0.30856459,0.6273196
sa19603.02-step1,sa19603.02,Unstab,0.0075,DampHeat,168,1,0,0,95.52,-0.03,0.28,0.5,4.7,187.178003,4.9591,3.674962,3.021933,1.4045102,0.233024073,NA,NA,NA,NA,NA,NA,0.27647734,0.11110734,0.13240534,0.32599734,0.32710034,0.25434834,0.27571334,0.5633283
sa19603.03-step1,sa19603.03,Unstab,0.0075,DampHeat,168,1,0,0,95.56,-0.03,0.28,0.49,4.7,184.118006,4.675916,3.34662,2.833105,1.2130253,0.099489828,NA,NA,NA,NA,NA,NA,0.32233824,0.12312324,0.14699224,0.37175224,0.36714224,0.27684124,0.29901424,0.6123652
sa19603.04-step1,sa19603.04,Unstab,0.0075,DampHeat,168,1,0,0,95.42,-0.03,0.33,0.59,4.8,186.248799,5.03537,3.504034,3.00257,1.3979235,0.235012077,NA,NA,NA,NA,NA,NA,0.19618572,0.08445972,0.09925672,0.22926572,0.23420872,0.18961672,0.20465272,0.3845837
sa19603.05-step1,sa19603.05,Unstab,0.0075,DampHeat,168,1,0,0,95.53,-0.02,0.27,0.49,4.3,187.426668,4.907427,3.624061,3.149091,1.5149217,0.411814642,NA,NA,NA,NA,NA,NA,0.23769668,0.07388968,0.10830268,0.25930868,0.27450968,0.22615168,0.26154868,0.4517617
sa19603.06-step1,sa19603.06,Unstab,0.0075,DampHeat,168,1,0,0,95.57,-0.03,0.29,0.52,4.5,180.104645,5.108405,3.657018,3.143101,1.5038561,0.334866986,NA,NA,NA,NA,NA,NA,0.18198958,0.07922058,0.09252858,0.21245058,0.21936558,0.17863858,0.19212058,0.3660546
sa19603.07-step1,sa19603.07,Unstab,0.0075,DampHeat,168,1,0,0,95.48,-0.01,0.33,0.6,4.6,185.035609,5.159169,3.762461,3.203258,1.5295926,0.360656242,NA,NA,NA,NA,NA,NA,0.1874568,0.0828778,0.0965388,0.2266538,0.2335908,0.1906588,0.2068918,0.4054338
sa19603.08-step1,sa19603.08,Unstab,0.0075,FreezeThaw,168,1,0,0,95.7,-0.03,0.21,0.36,1.9,179.772063,4.497071,3.080315,2.603788,1.2149996,0.167623744,NA,NA,NA,NA,NA,NA,0.44163098,0.15659398,0.18494399,0.49726898,0.47835398,0.34163998,0.36244298,0.768924
sa19603.09-step1,sa19603.09,Unstab,0.0075,FreezeThaw,168,1,0,0,95.59,-0.04,0.25,0.44,2.3,186.923611,4.394416,3.121193,2.54037,1.1738274,0.155491383,NA,NA,NA,NA,NA,NA,0.34200427,0.13097427,0.15551427,0.38688627,0.38013627,0.28498127,0.30160527,0.6026743
sa19603.10-step1,sa19603.10,Unstab,0.0075,FreezeThaw,168,1,0,0,95.65,-0.03,0.22,0.39,2.1,179.551048,4.271222,3.022646,2.5947,1.1415086,0.152401822,NA,NA,NA,NA,NA,NA,0.30719697,0.12099397,0.14323697,0.34925497,0.34545797,0.26335797,0.27843297,0.55018
sa19603.11-step1,sa19603.11,Unstab,0.0075,FreezeThaw,168,1,0,0,95.6,-0.03,0.25,0.44,2.4,181.689188,4.356105,3.054872,2.519227,1.1604927,0.138207928,NA,NA,NA,NA,NA,NA,0.27358974,0.11283074,0.13097974,0.32530074,0.32972674,0.25767674,0.27181174,0.5597807
sa19603.12-step1,sa19603.12,Unstab,0.0075,FreezeThaw,168,1,0,0,95.65,-0.04,0.23,0.4,1.6,182.52884,4.674879,3.178527,2.679443,1.2583952,0.187071756,NA,NA,NA,NA,NA,NA,0.30186313,0.12066913,0.14141113,0.34470913,0.34120713,0.26169413,0.27664913,0.5437001
sa19603.13-step1,sa19603.13,Unstab,0.0075,FreezeThaw,168,1,0,0,95.61,-0.04,0.24,0.41,2.1,190.184208,4.471248,3.214367,2.679304,1.2553228,0.211128431,NA,NA,NA,NA,NA,NA,0.31512278,0.12347878,0.14525578,0.37254778,0.37313278,0.28499678,0.30136178,0.6414408
sa19603.14-step1,sa19603.14,Unstab,0.0075,FreezeThaw,168,1,0,0,95.64,-0.02,0.23,0.39,1.6,186.191384,4.199804,2.686708,2.280165,0.9294174,-0.010388904,NA,NA,NA,NA,NA,NA,0.28764916,0.11614816,0.13552716,0.34212316,0.34398516,0.26724316,0.28271116,0.5947262
sa19603.15-step1,sa19603.15,Unstab,0.0075,HotQUV,168,1,1.55,36.6828,95.69,-0.36,0.95,1.51,1,119.558517,45.567771,39.410309,32.812385,9.8671926,4.68047282,-1.829390717,1.1271423,0.9994828,0.8327375,0.24415808,0.12674044,0.4546031,0.1599151,0.1845521,0.4664451,0.4306201,0.3249181,0.3529021,0.7033391
sa19603.16-step1,sa19603.16,Unstab,0.0075,HotQUV,168,1,1.55,36.6828,95.67,-0.36,0.91,1.45,1.9,115.438428,43.735761,38.048075,31.925355,9.8439016,4.546450425,-1.779181096,1.0791089,0.961007,0.808493,0.24323755,0.12428384,0.45456204,0.15876504,0.18352604,0.46166204,0.42613204,0.31957604,0.34702304,0.694545
sa19603.17-step1,sa19603.17,Unstab,0.0075,HotQUV,168,1,1.55,36.6828,95.69,-0.39,0.96,1.52,2.4,106.872769,40.787871,35.739024,30.315172,9.7814742,4.603720075,-2.250608165,1.0005159,0.9037515,0.7661132,0.24250983,0.12653563,0.51640734,0.17572334,0.20396434,0.52632934,0.47174534,0.34594234,0.37648634,0.7381983
sa19603.18-step1,sa19603.18,Unstab,0.0075,HotQUV,168,1,1.55,36.6828,95.68,-0.36,0.96,1.54,1.5,109.410335,44.180629,38.206639,32.522064,10.3358543,4.993454187,-1.836460502,1.0837856,0.9584797,0.8175742,0.25117085,0.13195128,0.44522515,0.15740815,0.18104915,0.44939115,0.41485915,0.31425115,0.33967315,0.6687382
sa19603.19-step1,sa19603.19,Unstab,0.0075,HotQUV,168,1,1.55,36.6828,95.68,-0.36,0.92,1.46,0.9,117.941973,44.136331,37.924295,31.801456,9.6649482,4.555343947,-1.787572407,1.0844931,0.9525944,0.7995797,0.23259462,0.12051089,0.43287741,0.15660841,0.17941441,0.45178741,0.41636741,0.31370941,0.34105641,0.6747154
sa19603.20-step1,sa19603.20,Unstab,0.0075,HotQUV,168,1,1.55,36.6828,95.64,-0.33,0.92,1.48,1.7,114.820559,42.23235,36.716544,30.753421,9.5414313,4.448857204,-1.827938524,1.0288994,0.9193073,0.769246,0.22761172,0.11611119,0.52460012,0.18006512,0.20943712,0.56009912,0.49584712,0.36149612,0.39347412,0.7813251
sa19603.21-step1,sa19603.21,Unstab,0.0075,HotQUV,168,1,1.55,36.6828,95.72,-0.33,0.83,1.31,1.4,115.090851,41.336513,36.312111,29.806236,8.8930031,4.213823878,-2.270826654,1.0123158,0.9146582,0.7503037,0.21466927,0.1116025,0.39103315,0.11931615,0.16516915,0.42680615,0.43646815,0.35024015,0.39874515,0.7100761
sa19603.22-step1,sa19603.22,Unstab,0.0075,CyclicQUV,168,1,1.55,24.4552,96.03,-0.23,1.01,1.73,13.3,102.057201,29.118449,24.866568,20.935168,6.9920545,3.204460382,-2.203977559,0.6752309,0.5917764,0.5026646,0.15858366,0.08044473,0.51161002,0.13456602,0.19400602,0.52187001,0.51683501,0.38832501,0.45737402,0.822957
sa19603.23-step1,sa19603.23,Unstab,0.0075,CyclicQUV,168,1,1.55,24.4552,95.85,-0.21,1.08,1.88,17.5,96.77144,28.172405,24.541662,20.706057,7.2472029,3.415687732,-2.752705833,0.6517596,0.5919043,0.4988867,0.16629448,0.0861709,0.50562736,0.13460936,0.19390636,0.51928336,0.51452136,0.38720636,0.45359636,0.8111484
sa19603.24-step1,sa19603.24,Unstab,0.0075,CyclicQUV,168,1,1.55,24.4552,95.97,-0.27,1.04,1.77,14.8,98.667149,30.260806,26.006035,21.982601,7.4158066,3.450039845,-2.67683702,0.7157192,0.6348506,0.5376445,0.17499056,0.09010305,0.49884427,0.13172527,0.19283827,0.50739027,0.50450727,0.38212627,0.45263327,0.8096433
sa19603.25-step1,sa19603.25,Unstab,0.0075,CyclicQUV,168,1,1.55,24.4552,95.69,-0.28,0.76,1.21,8.2,98.28672,30.2544,25.980085,21.959601,7.3825785,3.422352461,-2.527024528,0.7097229,0.6342361,0.5350158,0.1727001,0.08778935,0.51346557,0.13806257,0.19967357,0.53070357,0.52348057,0.39276357,0.46390257,0.8253456
sa19603.26-step1,sa19603.26,Unstab,0.0075,CyclicQUV,168,1,1.55,24.4552,96.02,-0.22,1.01,1.74,20.6,98.600454,30.350866,26.002265,21.948286,7.3138411,3.398682149,-2.590729227,0.7099076,0.6307877,0.532639,0.16913903,0.0863168,0.58078578,0.14644278,0.21139478,0.57416778,0.55550978,0.40614878,0.48351278,0.8491488
sa19603.27-step1,sa19603.27,Unstab,0.0075,CyclicQUV,168,1,1.55,24.4552,95.8,-0.28,0.81,1.31,10.1,98.886841,30.216813,26.335744,22.070318,7.5024453,3.482220806,-2.76414731,0.7172973,0.6499443,0.541646,0.17829468,0.09238264,0.34348213,0.10193913,0.15210013,0.38772713,0.40141813,0.32718413,0.38039413,0.7025691
sa19603.28-step1,sa19603.28,Unstab,0.0075,CyclicQUV,168,1,1.55,24.4552,96.04,-0.29,0.76,1.22,6.7,98.120688,29.686166,25.450735,21.543881,7.2868266,3.379017974,-2.781634572,0.6971348,0.6138296,0.5225303,0.16849963,0.08526264,0.49607897,0.13295397,0.19416097,0.51120797,0.50445197,0.38145697,0.45211097,0.807292
sa19603.02-step2,sa19603.02,Unstab,0.0075,DampHeat,336,2,0,0,95.69,-0.04,0.23,0.39,2.5,186.498149,4.988086,3.381788,2.925557,1.0224069,-0.164737865,NA,NA,NA,NA,NA,NA,0.33468538,0.12792938,0.15460138,0.39629838,0.39192738,0.29790138,0.32207838,0.6838774
sa19603.03-step2,sa19603.03,Unstab,0.0075,DampHeat,336,2,0,0,95.5,-0.01,0.31,0.57,5.8,180.842344,5.40406,3.888507,3.390763,1.5819887,0.222164411,NA,NA,NA,NA,NA,NA,0.25809795,0.10655795,0.12670195,0.30829795,0.31045695,0.24594695,0.26962795,0.5488219
sa19603.04-step2,sa19603.04,Unstab,0.0075,DampHeat,336,2,0,0,95.52,-0.03,0.29,0.52,4.8,175.08094,5.877263,4.135928,3.609819,1.709553,0.315294493,NA,NA,NA,NA,NA,NA,0.2258753,0.0953003,0.1132343,0.2761303,0.2831163,0.2287253,0.2516563,0.5208173
sa19603.05-step2,sa19603.05,Unstab,0.0075,DampHeat,336,2,0,0,95.51,-0.03,0.29,0.51,5.2,177.7051,5.490889,4.041957,3.415025,1.6472233,0.361810947,NA,NA,NA,NA,NA,NA,0.21517765,0.07043565,0.10731365,0.26332465,0.28600265,0.24490065,0.28899565,0.5493386
sa19603.06-step2,sa19603.06,Unstab,0.0075,DampHeat,336,2,0,0,95.55,-0.03,0.29,0.51,4.6,179.182015,5.536392,3.893471,3.389575,1.6131303,0.266799465,NA,NA,NA,NA,NA,NA,0.20684882,0.08888683,0.10476083,0.25617282,0.26478582,0.21616083,0.23660682,0.4947718
sa19603.07-step2,sa19603.07,Unstab,0.0075,DampHeat,336,2,0,0,95.53,-0.02,0.29,0.53,5.1,180.040248,5.841905,4.082884,3.659123,1.7649042,0.396258308,NA,NA,NA,NA,NA,NA,0.22044814,0.09388814,0.11025314,0.27069214,0.27857414,0.22389714,0.24527914,0.5127831
sa19603.09-step2,sa19603.09,Unstab,0.0075,FreezeThaw,336,2,0,0,95.64,-0.04,0.21,0.36,2.4,181.495264,4.576609,3.088579,2.70005,1.0647609,0.120692812,NA,NA,NA,NA,NA,NA,0.42443593,0.15080993,0.17873393,0.48718593,0.47211993,0.33971193,0.36350093,0.7978849
sa19603.10-step2,sa19603.10,Unstab,0.0075,FreezeThaw,336,2,0,0,95.67,-0.02,0.2,0.35,2.2,185.695274,4.479863,3.061647,2.668246,1.0588291,0.073748119,NA,NA,NA,NA,NA,NA,0.21478406,0.09365506,0.10903706,0.26029906,0.27033706,0.21976506,0.23660106,0.4808691
sa19603.11-step2,sa19603.11,Unstab,0.0075,FreezeThaw,336,2,0,0,95.59,-0.03,0.25,0.43,2.5,178.833826,4.823311,3.428594,2.879967,1.310597,0.253368024,NA,NA,NA,NA,NA,NA,0.23294657,0.10026757,0.11715557,0.28154557,0.28897957,0.23272157,0.24957557,0.5083516
sa19603.12-step2,sa19603.12,Unstab,0.0075,FreezeThaw,336,2,0,0,95.66,-0.01,0.23,0.4,2.1,187.863497,4.420525,3.085782,2.729645,1.1099637,0.114886999,NA,NA,NA,NA,NA,NA,0.25329089,0.10726289,0.12439689,0.29919489,0.30400689,0.24159789,0.25809489,0.5208349
sa19603.13-step2,sa19603.13,Unstab,0.0075,FreezeThaw,336,2,0,0,95.63,-0.03,0.22,0.39,2.4,185.536012,4.813297,3.157624,2.954621,1.3294441,0.293906766,NA,NA,NA,NA,NA,NA,0.19928985,0.08686885,0.10100385,0.23633785,0.24314185,0.19825185,0.21327485,0.4180659
sa19603.14-step2,sa19603.14,Unstab,0.0075,FreezeThaw,336,2,0,0,95.69,-0.03,0.2,0.34,2,186.042291,4.365339,2.992107,2.564523,0.9636021,0.015070119,NA,NA,NA,NA,NA,NA,0.19847813,0.08557813,0.09900313,0.23553913,0.24398913,0.20031213,0.21506213,0.4289861
sa19603.16-step2,sa19603.16,Unstab,0.0075,HotQUV,336,2,1.55,73.3656,95.72,-0.55,1.52,2.46,1.6,118.674204,58.845314,51.593464,44.327685,15.4952805,8.059644724,-0.845485744,0.7455032,0.6651321,0.5732948,0.19864914,0.11002805,0.20247973,0.08684573,0.09526173,0.20416173,0.20622973,0.17879473,0.19443573,0.3543527
sa19603.17-step2,sa19603.17,Unstab,0.0075,HotQUV,336,2,1.55,73.3656,95.56,-0.58,1.64,2.67,4.1,128.58339,58.510349,50.928905,43.756876,15.3170586,7.66123144,-0.829380365,0.7418218,0.6589194,0.566272,0.19670696,0.10494282,0.16250274,0.07090574,0.07683874,0.16236174,0.16979574,0.15083074,0.16173274,0.2957557
sa19603.18-step2,sa19603.18,Unstab,0.0075,HotQUV,336,2,1.55,73.3656,95.63,-0.56,1.62,2.63,2.7,130.763791,61.92539,53.91482,45.765148,15.7493737,7.908702466,-0.627174822,0.7837604,0.6933481,0.5892952,0.19937368,0.10571154,0.09694959,0.04474959,0.04765959,0.10665059,0.11878259,0.11152059,0.12150159,0.2446436
sa19603.19-step2,sa19603.19,Unstab,0.0075,HotQUV,336,2,1.55,73.3656,95.61,-0.56,1.56,2.52,2.1,135.913928,61.66714,53.616452,45.327154,15.2993059,7.64224388,-0.648821876,0.7811979,0.690187,0.5841501,0.19309567,0.10233102,0.25403118,0.10498218,0.11536118,0.25577618,0.25557218,0.21519618,0.23362218,0.4398162
sa19603.20-step2,sa19603.20,Unstab,0.0075,HotQUV,336,2,1.55,73.3656,95.52,-0.56,1.61,2.62,3,131.203051,60.439061,52.627312,44.710596,15.2727775,7.622342525,-0.690669903,0.7626138,0.6765233,0.5748644,0.19192621,0.10131136,0.17512858,0.07643858,0.08273258,0.18110558,0.18679858,0.16350158,0.17715358,0.3316026
sa19603.21-step2,sa19603.21,Unstab,0.0075,HotQUV,336,2,1.55,73.3656,95.65,-0.56,1.51,2.43,2.6,121.567448,57.625179,49.998034,42.327873,14.3128789,7.185910788,-1.04713493,0.7281784,0.6438732,0.5458264,0.18120953,0.09631188,0.20468031,0.08069031,0.10746531,0.23665531,0.25288031,0.22761431,0.25643131,0.4148633
sa19603.23-step2,sa19603.23,Unstab,0.0075,CyclicQUV,336,2,1.55,48.9104,94.93,-0.32,1.67,2.94,27.1,90.120526,36.419248,32.488354,28.397456,10.6743866,5.497339798,-1.467007319,0.4382873,0.4042685,0.3542799,0.12986101,0.07145913,0.37272134,0.11054834,0.16595634,0.39214534,0.38816834,0.31844134,0.38148134,0.6236153
sa19603.24-step2,sa19603.24,Unstab,0.0075,CyclicQUV,336,2,1.55,48.9104,96.29,-0.44,1.4,2.3,10.2,90.12277,38.061005,33.928977,29.453701,11.1333852,5.804903769,-1.454881531,0.4641792,0.4254179,0.3706561,0.13816724,0.07714918,0.31799524,0.10132824,0.15279724,0.35023724,0.35236424,0.29609524,0.35562724,0.5713502
sa19603.25-step2,sa19603.25,Unstab,0.0075,CyclicQUV,336,2,1.55,48.9104,95.79,-0.42,1.28,2.1,9.9,94.582393,40.363731,35.715503,30.630779,10.8407688,5.54669756,-1.314003599,0.4926553,0.4498154,0.3856993,0.13348645,0.07285028,0.27031091,0.08737891,0.13466291,0.30718091,0.31569991,0.27301191,0.32590991,0.5504189
sa19603.26-step2,sa19603.26,Unstab,0.0075,CyclicQUV,336,2,1.55,48.9104,96.2,-0.38,1.49,2.52,14.5,92.34179,38.961491,34.688132,30.05423,10.8441412,5.559268527,-1.380672497,0.4723198,0.4337854,0.3768065,0.1326888,0.07260798,0.24310682,0.08027682,0.12366982,0.27603682,0.28727682,0.25198682,0.30124582,0.5021298
sa19603.27-step2,sa19603.27,Unstab,0.0075,CyclicQUV,336,2,1.55,48.9104,96.22,-0.4,1.57,2.65,14.8,91.758952,39.367494,34.924346,30.273173,10.8383937,5.52773615,-1.479229399,0.4833758,0.4420379,0.3826309,0.13461754,0.07407244,0.37138528,0.10243328,0.15960428,0.37557628,0.37147628,0.30587528,0.36929528,0.6209513
sa19603.28-step2,sa19603.28,Unstab,0.0075,CyclicQUV,336,2,1.55,48.9104,95.62,-0.43,1.24,2.02,6.8,94.118446,39.896935,35.125981,30.132135,10.5820807,5.380252124,-1.44536931,0.4877439,0.4387919,0.3783262,0.12916534,0.06990887,0.36863377,0.10457477,0.16010977,0.37577877,0.37144677,0.30484877,0.36555677,0.6055468
sa19603.03-step3,sa19603.03,Unstab,0.0075,DampHeat,504,3,0,0,95.59,-0.03,0.31,0.55,6.3,167.341213,6.60357,4.883412,4.335077,2.3415162,0.784053445,NA,NA,NA,NA,NA,NA,0.17339969,0.07902569,0.09183969,0.21803369,0.22812269,0.19155569,0.20825069,0.4257337
sa19603.04-step3,sa19603.04,Unstab,0.0075,DampHeat,504,3,0,0,95.7,-0.04,0.26,0.45,4.9,177.607899,6.39819,4.88845,4.232133,2.1739841,0.602332791,NA,NA,NA,NA,NA,NA,0.09285488,0.04251888,0.04925988,0.12030988,0.13228088,0.12003188,0.13130988,0.2806219
sa19603.05-step3,sa19603.05,Unstab,0.0075,DampHeat,504,3,0,0,95.64,-0.04,0.27,0.46,5.3,168.723672,6.322034,4.593228,4.037835,2.0350635,0.575964208,NA,NA,NA,NA,NA,NA,0.19170636,0.06524636,0.09699236,0.23352336,0.25364236,0.21829336,0.25647236,0.4680284
sa19603.06-step3,sa19603.06,Unstab,0.0075,DampHeat,504,3,0,0,95.62,-0.04,0.28,0.48,5.4,174.727393,6.011079,4.4498,3.920457,1.8477951,0.42790568,NA,NA,NA,NA,NA,NA,0.1816554,0.0790644,0.0920644,0.2189134,0.2256864,0.1859374,0.2017874,0.4034194
sa19603.07-step3,sa19603.07,Unstab,0.0075,DampHeat,504,3,0,0,95.58,-0.03,0.31,0.55,5.4,181.566594,6.201323,4.645872,4.027964,2.0112203,0.521181644,NA,NA,NA,NA,NA,NA,0.19448931,0.08571431,0.10190431,0.24249931,0.25084331,0.20698131,0.22523531,0.4602033
sa19603.10-step3,sa19603.10,Unstab,0.0075,FreezeThaw,504,3,0,0,95.65,-0.05,0.22,0.37,2.6,179.177395,4.711032,3.253337,2.954491,1.4172089,0.264117834,NA,NA,NA,NA,NA,NA,0.28476295,0.11326695,0.13335895,0.34025695,0.34233995,0.26850095,0.28266495,0.6064709
sa19603.11-step3,sa19603.11,Unstab,0.0075,FreezeThaw,504,3,0,0,95.55,-0.05,0.22,0.37,3.7,175.116914,5.177239,3.758278,3.20586,1.5457875,0.378359928,NA,NA,NA,NA,NA,NA,0.25695732,0.10734532,0.12528532,0.30837332,0.31248832,0.24820132,0.26529332,0.5457213
sa19603.12-step3,sa19603.12,Unstab,0.0075,FreezeThaw,504,3,0,0,95.67,-0.05,0.22,0.36,1.9,176.898073,5.04525,3.52785,2.962611,1.3918472,0.175025323,NA,NA,NA,NA,NA,NA,0.17759358,0.07690858,0.08869258,0.21082558,0.22263958,0.18858358,0.19936358,0.4151796
sa19603.13-step3,sa19603.13,Unstab,0.0075,FreezeThaw,504,3,0,0,95.64,-0.06,0.26,0.43,3.2,182.596588,5.081638,3.511312,3.104687,1.5260394,0.31129328,NA,NA,NA,NA,NA,NA,0.2725262,0.1114552,0.1299622,0.3154312,0.3130702,0.2412412,0.2550442,0.4989002
sa19603.14-step3,sa19603.14,Unstab,0.0075,FreezeThaw,504,3,0,0,95.84,-0.06,0.13,0.18,1.4,173.735763,5.03325,3.570474,2.924391,1.3333623,0.209546931,NA,NA,NA,NA,NA,NA,0.2142187,0.0911967,0.1053047,0.2494137,0.2543117,0.2066067,0.2183667,0.4347747
sa19603.17-step3,sa19603.17,Unstab,0.0075,HotQUV,504,3,1.55,110.0484,95.58,-0.73,2.24,3.69,3.9,130.689168,67.071358,58.734158,50.672666,19.4013812,10.07843786,-0.533785225,0.572341,0.5102053,0.4403578,0.16825185,0.09192682,0.30193415,0.12528415,0.12966815,0.30939215,0.30555115,0.25605015,0.27591615,0.5105752
sa19603.18-step3,sa19603.18,Unstab,0.0075,HotQUV,504,3,1.55,110.0484,95.53,-0.74,2.22,3.64,2.6,121.056244,67.342326,59.378398,51.22575,19.6301845,10.44361664,-0.50632817,0.5717301,0.5118791,0.4424834,0.16818037,0.0935089,0.15928869,0.06872369,0.07208969,0.16112769,0.17445469,0.15986669,0.17028269,0.3244317
sa19603.19-step3,sa19603.19,Unstab,0.0075,HotQUV,504,3,1.55,110.0484,95.51,-0.73,2.23,3.66,2.3,120.462538,66.40517,58.501884,50.401061,19.2749012,10.11350427,-0.572953323,0.5638526,0.5045182,0.4355395,0.16485632,0.0906768,0.29766671,0.12362971,0.12789571,0.29710471,0.29271071,0.24600871,0.26303571,0.4851617
sa19603.20-step3,sa19603.20,Unstab,0.0075,HotQUV,504,3,1.55,110.0484,95.49,-0.71,2.22,3.65,3.6,123.468915,66.505352,58.75469,50.447583,19.3750796,10.23055882,-0.530726,0.5635331,0.5066944,0.4353744,0.16522806,0.09124154,0.28133226,0.11729926,0.12102226,0.28004026,0.27657626,0.23296226,0.25008926,0.4588183
sa19603.21-step3,sa19603.21,Unstab,0.0075,HotQUV,504,3,1.55,110.0484,95.5,-0.72,2.16,3.54,3,139.197945,68.903199,59.758285,50.611586,18.2726929,9.435520551,-0.537883207,0.5879346,0.5179393,0.4391576,0.15678883,0.08464992,0.17506186,0.07658086,0.09413686,0.21002686,0.22878586,0.21782186,0.24491086,0.4105009
sa19603.24-step3,sa19603.24,Unstab,0.0075,CyclicQUV,504,3,1.55,73.3656,96.1,-0.56,1.98,3.31,11.4,91.186649,44.691259,39.907748,34.754084,13.1955222,6.971134871,-0.960253643,0.3697013,0.3379405,0.2952682,0.11084995,0.06203023,0.28100258,0.09467858,0.14443458,0.31897958,0.32850758,0.28235858,0.33418058,0.5511306
sa19603.25-step3,sa19603.25,Unstab,0.0075,CyclicQUV,504,3,1.55,73.3656,95.68,-0.55,1.69,2.77,8.3,95.415451,46.905691,40.500731,36.023941,13.5650697,7.167607882,-0.86843247,0.3878831,0.3433599,0.30614,0.11374645,0.06329592,0.35527565,0.11052865,0.16891165,0.38994865,0.39121665,0.32371765,0.38410965,0.6409426
sa19603.26-step3,sa19603.26,Unstab,0.0075,CyclicQUV,504,3,1.55,73.3656,95.42,-0.55,1.81,3,14.2,95.841351,46.66374,41.744457,36.162859,13.7777312,7.261660521,-0.888648133,0.3848695,0.3533105,0.3067129,0.11511647,0.06387481,0.20189895,0.07878195,0.11503395,0.24896895,0.26295395,0.23523595,0.27827395,0.466642
sa19603.27-step3,sa19603.27,Unstab,0.0075,CyclicQUV,504,3,1.55,73.3656,95.98,-0.57,1.97,3.29,9.3,94.79128,46.810884,41.907488,36.426217,14.0445111,7.391773455,-0.958598438,0.389888,0.3581472,0.3109995,0.11887873,0.06631997,0.23578318,0.08309718,0.12837018,0.28435518,0.29879918,0.26312718,0.31187718,0.5305492
sa19603.28-step3,sa19603.28,Unstab,0.0075,CyclicQUV,504,3,1.55,73.3656,95.67,-0.56,1.65,2.69,5.1,96.144849,46.97974,41.72704,36.195046,13.5292851,7.132533529,-0.945165795,0.3895234,0.3525112,0.3073106,0.11289121,0.06252874,0.18429233,0.06816833,0.10425533,0.22226133,0.23887733,0.21628033,0.25922633,0.4289713
sa19603.04-step4,sa19603.04,Unstab,0.0075,DampHeat,672,4,0,0,95.58,-0.04,0.32,0.56,5.1,162.854333,6.719566,5.111039,4.452966,2.2138868,0.663664803,NA,NA,NA,NA,NA,NA,0.12746325,0.05861225,0.06749125,0.15489425,0.16545325,0.14459025,0.15736225,0.3130533
sa19603.05-step4,sa19603.05,Unstab,0.0075,DampHeat,672,4,0,0,95.55,-0.05,0.35,0.61,6.3,177.809714,6.508645,4.837525,4.342237,2.1854162,0.679346461,NA,NA,NA,NA,NA,NA,0.22979209,0.07152709,0.10636409,0.26135309,0.27838609,0.23212309,0.27108809,0.4899061
sa19603.06-step4,sa19603.06,Unstab,0.0075,DampHeat,672,4,0,0,95.54,-0.03,0.31,0.56,6.3,178.432707,6.117748,4.561264,3.972796,1.9419812,0.442531617,NA,NA,NA,NA,NA,NA,0.20964856,0.08382656,0.09787456,0.25308656,0.26228556,0.21823956,0.23643956,0.5207716
sa19603.07-step4,sa19603.07,Unstab,0.0075,DampHeat,672,4,0,0,95.45,-0.03,0.38,0.68,6.1,181.262727,6.504479,4.978894,4.34125,2.161289,0.586219913,NA,NA,NA,NA,NA,NA,0.19668753,0.08094153,0.09419053,0.24001353,0.25002753,0.20958053,0.22550353,0.4963065
sa19603.11-step4,sa19603.11,Unstab,0.0075,FreezeThaw,672,4,0,0,95.42,0.01,0.16,0.29,4.3,179.022889,5.042804,3.785788,3.153979,1.571215,0.33015102,NA,NA,NA,NA,NA,NA,0.12725855,0.05919155,0.06715555,0.16217355,0.17339655,0.15121255,0.16257455,0.3377985
sa19603.12-step4,sa19603.12,Unstab,0.0075,FreezeThaw,672,4,0,0,95.66,-0.05,0.22,0.36,3.4,187.014284,4.920503,3.521171,3.038985,1.4505624,0.237422104,NA,NA,NA,NA,NA,NA,0.15051904,0.07127204,0.08114404,0.19344704,0.20359304,0.17360404,0.18675704,0.385186
sa19603.13-step4,sa19603.13,Unstab,0.0075,FreezeThaw,672,4,0,0,95.64,-0.03,0.24,0.41,2.5,187.786267,5.006385,3.777532,3.179102,1.6319266,0.358694335,NA,NA,NA,NA,NA,NA,0.15611948,0.07113248,0.08195948,0.19513148,0.20643748,0.17542248,0.18716748,0.3889445
sa19603.14-step4,sa19603.14,Unstab,0.0075,FreezeThaw,672,4,0,0,95.82,-0.06,0.13,0.18,1.9,186.096111,4.251087,2.927893,2.349289,0.8970093,-0.232818534,NA,NA,NA,NA,NA,NA,0.14531402,0.06680202,0.07660402,0.18339302,0.19488702,0.16448002,0.17831502,0.368905
sa19603.18-step4,sa19603.18,Unstab,0.0075,HotQUV,672,4,1.55,146.7312,95.36,-0.83,2.89,4.82,2.2,139.990536,78.040456,67.762732,58.179958,23.3120752,12.21027689,-0.25070546,0.5017073,0.4410501,0.3792568,0.15122803,0.08217179,0.23667996,0.10240996,0.09884296,0.23518796,0.24714396,0.21800896,0.23050296,0.433845
sa19603.19-step4,sa19603.19,Unstab,0.0075,HotQUV,672,4,1.55,146.7312,95.25,-0.84,2.96,4.96,2.4,147.961389,80.67059,69.733702,60.048988,23.893103,12.64095605,-0.242305284,0.5201109,0.4549355,0.392407,0.15511613,0.08523265,0.24386424,0.09897824,0.11816524,0.30740924,0.31525824,0.25622924,0.27086624,0.5875022
sa19603.20-step4,sa19603.20,Unstab,0.0075,HotQUV,672,4,1.55,146.7312,95.3,-0.83,2.91,4.87,2.4,124.75512,74.122826,64.939006,56.216963,23.0094435,12.22793773,-0.389278777,0.4745643,0.4221681,0.3658502,0.1486899,0.08204365,0.21826379,0.09097479,0.10721079,0.27702579,0.28679679,0.23509279,0.24565779,0.5273298
sa19603.21-step4,sa19603.21,Unstab,0.0075,HotQUV,672,4,1.55,146.7312,95.36,-0.82,2.85,4.77,2.3,153.02621,80.310364,69.092738,58.851901,22.9015598,12.07284836,-0.309170243,0.5186929,0.4520705,0.3855274,0.1491382,0.08146132,0.17458097,0.07949197,0.08635697,0.20209097,0.22112297,0.21229497,0.23790197,0.386044
sa19603.25-step4,sa19603.25,Unstab,0.0075,CyclicQUV,672,4,1.55,97.8208,95.06,-0.72,2.43,4.06,11.6,94.912314,48.402194,43.520085,38.260332,15.8852066,8.588415027,-0.654753326,0.3011113,0.2780973,0.2448464,0.10112199,0.057155,0.2170423,0.0760773,0.11919631,0.2660623,0.28096631,0.25149331,0.28911231,0.4999973
sa19603.26-step4,sa19603.26,Unstab,0.0075,CyclicQUV,672,4,1.55,97.8208,95.2,-0.64,2.45,4.16,13.9,91.839727,47.038968,42.387223,37.692674,16.0698563,8.815368019,-0.693757898,0.2912094,0.2693634,0.2404606,0.1019586,0.05849491,0.21860729,0.07992729,0.12191529,0.27011329,0.28404329,0.25299629,0.29090429,0.4936293
sa19603.27-step4,sa19603.27,Unstab,0.0075,CyclicQUV,672,4,1.55,97.8208,95.9,-0.68,2.48,4.16,10.5,95.035959,47.988805,43.023706,38.409922,16.5120553,8.990873959,-0.717281294,0.3004437,0.2762176,0.2467689,0.10597581,0.06063814,0.2324197,0.0811807,0.1249847,0.2800007,0.2933167,0.2577677,0.2969947,0.5136857
sa19603.28-step4,sa19603.28,Unstab,0.0075,CyclicQUV,672,4,1.55,97.8208,95.6,-0.69,2.37,3.96,8.9,93.222368,48.408743,43.460826,38.421949,16.1043905,8.779074996,-0.728791593,0.3018815,0.2761995,0.2456597,0.10221822,0.05811804,0.20120474,0.07233774,0.11193174,0.24745875,0.26444375,0.23761175,0.27543874,0.4716807
sa19603.05-step5,sa19603.05,Unstab,0.0075,DampHeat,840,5,0,0,95.54,-0.06,0.35,0.6,6.6,170.462821,7.156162,5.529013,4.896024,2.3160414,0.788830359,NA,NA,NA,NA,NA,NA,0.11897977,0.04471178,0.06809277,0.16239877,0.18276977,0.16968478,0.20007378,0.3784368
sa19603.06-step5,sa19603.06,Unstab,0.0075,DampHeat,840,5,0,0,95.56,-0.05,0.35,0.61,6,175.781693,7.070557,5.452022,4.69042,2.1052159,0.474824695,NA,NA,NA,NA,NA,NA,0.1472704,0.0651854,0.0760904,0.1833114,0.1935034,0.1661434,0.1813014,0.3756554
sa19603.07-step5,sa19603.07,Unstab,0.0075,DampHeat,840,5,0,0,95.47,-0.04,0.38,0.68,6.1,171.625787,7.241039,5.625535,4.950019,2.3104627,0.58602928,NA,NA,NA,NA,NA,NA,0.14478495,0.06255196,0.07389595,0.18050695,0.19213695,0.16750296,0.18205595,0.38473
sa19603.12-step5,sa19603.12,Unstab,0.0075,FreezeThaw,840,5,0,0,95.62,-0.06,0.22,0.36,3.3,172.650624,5.682651,4.123367,3.71558,1.7725396,0.505612122,NA,NA,NA,NA,NA,NA,0.19360505,0.08243705,0.09553205,0.23222205,0.24147105,0.20227105,0.21423305,0.452023
sa19603.13-step5,sa19603.13,Unstab,0.0075,FreezeThaw,840,5,0,0,95.57,-0.04,0.26,0.44,3.1,187.019494,5.437343,4.017579,3.379682,1.5756178,0.283858028,NA,NA,NA,NA,NA,NA,0.17559985,0.07376685,0.08522785,0.20684385,0.21596685,0.18295485,0.19477185,0.4074298
sa19603.14-step5,sa19603.14,Unstab,0.0075,FreezeThaw,840,5,0,0,95.76,-0.06,0.15,0.22,2.7,186.360519,4.987309,3.554821,2.952344,1.2039921,-0.000651457,NA,NA,NA,NA,NA,NA,0.15197147,0.06791047,0.07761247,0.18237047,0.19186147,0.16511947,0.17548047,0.3629775
sa19603.19-step5,sa19603.19,Unstab,0.0075,HotQUV,840,5,1.55,183.414,95.15,-0.93,3.46,5.82,2.3,117.756664,77.147296,67.968245,59.426661,25.3488772,13.8783468,-0.358524813,0.3968792,0.3543229,0.3105326,0.13203,0.07493256,0.36503363,0.14161663,0.13341563,0.33795063,0.33345663,0.28318363,0.29782563,0.5422456
sa19603.20-step5,sa19603.20,Unstab,0.0075,HotQUV,840,5,1.55,183.414,95.16,-0.94,3.46,5.82,3.1,110.930271,73.951423,65.487889,57.294682,24.5709712,13.44080801,-0.386798124,0.3787169,0.3407271,0.298556,0.1274656,0.07224767,0.36216388,0.13635388,0.12779288,0.32284287,0.32030788,0.27252587,0.28470988,0.5201489
sa19603.21-step5,sa19603.21,Unstab,0.0075,HotQUV,840,5,1.55,183.414,95.15,-0.95,3.48,5.84,3.1,137.247821,81.677083,70.552496,60.666514,25.075277,13.5554475,-0.333362284,0.4224059,0.3696152,0.3183155,0.13116198,0.0732524,0.33876618,0.13559718,0.13558618,0.33219918,0.33825518,0.30842118,0.33320318,0.5241942
sa19603.26-step5,sa19603.26,Unstab,0.0075,CyclicQUV,840,5,1.55,122.276,94.06,-0.85,3.25,5.55,22.4,88.420957,46.151576,42.324835,38.539761,19.0304633,11.04420677,-0.573645953,0.2281293,0.2151506,0.196987,0.09770855,0.05894788,0.1301815,0.0489105,0.0749905,0.1629155,0.1740475,0.1615945,0.1759505,0.3076575
sa19603.27-step5,sa19603.27,Unstab,0.0075,CyclicQUV,840,5,1.55,122.276,93.44,-0.92,3.41,5.83,24.1,85.07289,45.176605,41.558972,38.163212,19.2834488,11.31671787,-0.628145149,0.2250224,0.2129881,0.19607,0.09989069,0.06119135,0.12703988,0.04767888,0.07324388,0.15869188,0.16730888,0.15418488,0.16372388,0.2905479
sa19603.28-step5,sa19603.28,Unstab,0.0075,CyclicQUV,840,5,1.55,122.276,93.8,-0.86,3.07,5.21,18.9,86.839847,45.850552,41.950231,38.228119,18.8052284,10.85271104,-0.617831711,0.2275576,0.2127236,0.195471,0.09649994,0.0578002,0.12799614,0.04638414,0.07131614,0.15867214,0.16920614,0.15550514,0.16952214,0.2965681
sa19603.06-step6,sa19603.06,Unstab,0.0075,DampHeat,1008,6,0,0,95.51,-0.05,0.38,0.67,6.6,180.553521,8.270158,6.249786,5.545469,2.5329535,0.678447402,NA,NA,NA,NA,NA,NA,0.19715952,0.08767652,0.10339352,0.24541352,0.25223752,0.20757352,0.22643152,0.4598605
sa19603.07-step6,sa19603.07,Unstab,0.0075,DampHeat,1008,6,0,0,95.54,-0.05,0.39,0.69,5,179.605713,8.556026,6.617926,5.607793,2.5308952,0.692360115,NA,NA,NA,NA,NA,NA,0.18944618,0.08098718,0.09514518,0.22900518,0.23860018,0.19993518,0.21767718,0.4536982
sa19603.13-step6,sa19603.13,Unstab,0.0075,FreezeThaw,1008,6,0,0,95.65,-0.03,0.24,0.41,2.7,184.872797,6.112516,4.638058,3.835512,1.7175409,0.285550279,NA,NA,NA,NA,NA,NA,0.16779815,0.07365515,0.08502515,0.21943015,0.23199815,0.19855215,0.21557615,0.4770082
sa19603.14-step6,sa19603.14,Unstab,0.0075,FreezeThaw,1008,6,0,0,95.75,-0.03,0.16,0.27,3,NA,NA,NA,NA,NA,NA,NA,NA,NA,NA,NA,NA,0.14431146,0.06762346,0.07667946,0.18541946,0.19770746,0.17216946,0.18512346,0.3847365
sa19603.20-step6,sa19603.20,Unstab,0.0075,HotQUV,1008,6,1.55,220.0968,94.9,-1.1,4.15,7,2.3,143.529304,89.746595,77.795458,67.493805,30.0076528,15.97803468,-0.174219517,0.3873621,0.3398581,0.295136,0.13092265,0.07173417,0.24195299,0.11452798,0.09663998,0.23326499,0.23826798,0.21855299,0.23370499,0.427087
sa19603.21-step6,sa19603.21,Unstab,0.0075,HotQUV,1008,6,1.55,220.0968,95.01,-1.1,4.17,7.01,4.1,125.223572,83.380904,73.362468,63.802404,28.6667929,15.33013527,-0.332433545,0.3597461,0.3207797,0.2795107,0.12561954,0.06910688,0.20764071,0.10550671,0.09344271,0.22926971,0.24227571,0.24176571,0.26851671,0.4428507
sa19603.27-step6,sa19603.27,Unstab,0.0075,CyclicQUV,1008,6,1.55,146.7312,91.55,-1.01,3.73,6.47,36.7,94.063937,48.927072,45.48391,42.248419,23.2563627,13.71780269,-0.482603869,0.2045588,0.1953229,0.1819526,0.101293,0.06190202,0.05044905,0.01657405,0.02661905,0.06297805,0.06600505,0.06035005,0.06021305,0.1182881
sa19603.28-step6,sa19603.28,Unstab,0.0075,CyclicQUV,1008,6,1.55,146.7312,91.65,-1,3.58,6.19,32.5,92.029917,48.448896,45.005607,41.771618,22.8175377,13.33201673,-0.491278911,0.2014368,0.1911516,0.1789922,0.09864637,0.05943145,0.06449122,0.02019522,0.03399222,0.08100822,0.08431222,0.07643022,0.07444522,0.1470332
sa19604.00-step0,sa19604.00,UVStab,0.005,Baseline,0,0,NA,NA,95.32,-0.02,0.55,1.02,0.6,NA,NA,NA,NA,NA,NA,NA,NA,NA,NA,NA,NA,NA,NA,NA,NA,NA,NA,NA,NA
sa19604.01-step0,sa19604.01,UVStab,0.005,DampHeat,0,0,0,0,95.31,-0.03,0.56,1.04,0.6,217.189436,203.455,204.847055,205.882745,210.9647564,3.225558237,NA,NA,NA,NA,NA,NA,0.3306396,0.1251006,0.1581596,0.3901716,0.3909486,0.2997126,0.3228666,0.6352286
sa19604.02-step0,sa19604.02,UVStab,0.005,DampHeat,0,0,0,0,95.34,-0.03,0.55,1.01,0.8,226.187444,210.291409,210.994077,213.039422,218.4437514,3.17691038,NA,NA,NA,NA,NA,NA,0.33838643,0.12781943,0.16581443,0.39651043,0.39547543,0.30294043,0.33122443,0.6425724
sa19604.03-step0,sa19604.03,UVStab,0.005,DampHeat,0,0,0,0,95.21,-0.03,0.66,1.21,0.5,216.253969,204.224607,205.465242,206.861207,212.0794269,3.452769916,NA,NA,NA,NA,NA,NA,0.24202838,0.09952738,0.12806838,0.28526838,0.29217338,0.23545438,0.25901838,0.4780344
sa19604.04-step0,sa19604.04,UVStab,0.005,DampHeat,0,0,0,0,95.17,-0.03,0.67,1.24,0.7,211.76528,199.487177,201.182404,204.921332,209.081331,3.666421803,NA,NA,NA,NA,NA,NA,0.23702186,0.09794285,0.12482986,0.28377986,0.29211385,0.23563886,0.25575686,0.4734559
sa19604.05-step0,sa19604.05,UVStab,0.005,DampHeat,0,0,0,0,95.21,-0.03,0.62,1.15,0.9,224.892642,209.361388,210.946085,215.128042,219.678094,3.701287364,NA,NA,NA,NA,NA,NA,0.23660872,0.09853172,0.12640572,0.28415672,0.29203072,0.23772372,0.26040972,0.4884437
sa19604.06-step0,sa19604.06,UVStab,0.005,DampHeat,0,0,0,0,95.2,-0.03,0.64,1.19,0.6,232.627431,213.754741,215.136019,219.751302,224.3010912,3.827069972,NA,NA,NA,NA,NA,NA,0.21102586,0.08945385,0.11380585,0.25686585,0.26655186,0.22031085,0.24113486,0.4532019
sa19604.07-step0,sa19604.07,UVStab,0.005,DampHeat,0,0,0,0,95.23,-0.04,0.63,1.17,0.5,241.261177,219.834308,221.423559,225.774984,230.6422751,3.906580536,NA,NA,NA,NA,NA,NA,0.33946097,0.12821097,0.16674697,0.40128997,0.40459897,0.31161897,0.34034097,0.674972
sa19604.08-step0,sa19604.08,UVStab,0.005,FreezeThaw,0,0,0,0,95.22,0.01,0.61,1.16,0.6,243.98973,222.148776,223.376274,227.306557,232.5606346,4.005376982,NA,NA,NA,NA,NA,NA,0.34171616,0.12834016,0.16400016,0.40646616,0.41002816,0.31462916,0.34102916,0.6813632
sa19604.09-step0,sa19604.09,UVStab,0.005,FreezeThaw,0,0,0,0,95.26,-0.03,0.63,1.17,0.5,249.461627,225.678492,226.490474,230.797029,236.4907985,3.835319466,NA,NA,NA,NA,NA,NA,0.31624222,0.11895622,0.15633122,0.37720322,0.38290522,0.29889422,0.32865622,0.6517222
sa19604.10-step0,sa19604.10,UVStab,0.005,FreezeThaw,0,0,0,0,95.28,-0.03,0.62,1.14,0.7,234.214872,215.6712,216.84646,219.456858,224.4962397,3.598816328,NA,NA,NA,NA,NA,NA,0.340328,0.126695,0.165326,0.402606,0.403862,0.311384,0.341872,0.681466
sa19604.11-step0,sa19604.11,UVStab,0.005,FreezeThaw,0,0,0,0,95.24,-0.03,0.64,1.19,0.6,247.577938,225.439605,225.789937,229.629334,235.1665343,3.767196452,NA,NA,NA,NA,NA,NA,0.31387446,0.11718646,0.15507846,0.37805346,0.38186546,0.29781346,0.32659446,0.6493135
sa19604.12-step0,sa19604.12,UVStab,0.005,FreezeThaw,0,0,0,0,95.27,-0.03,0.62,1.14,0.6,223.760456,209.309978,210.110635,212.319058,217.4617709,3.37114566,NA,NA,NA,NA,NA,NA,0.25605832,0.10172132,0.13312332,0.31129032,0.31900032,0.25755932,0.28325332,0.5454713
sa19604.13-step0,sa19604.13,UVStab,0.005,FreezeThaw,0,0,0,0,95.23,-0.03,0.63,1.18,0.4,232.777549,215.026475,215.975,218.587066,223.8110076,3.557092963,NA,NA,NA,NA,NA,NA,0.24927822,0.09848422,0.12861422,0.31159123,0.32039422,0.26065322,0.28292923,0.5679122
sa19604.14-step0,sa19604.14,UVStab,0.005,FreezeThaw,0,0,0,0,95.24,-0.03,0.64,1.17,0.5,243.957317,222.12373,222.916591,227.461207,232.5820801,3.830751515,NA,NA,NA,NA,NA,NA,0.5649007,0.1727277,0.2256327,0.6311407,0.5992117,0.4079987,0.4421597,0.9067837
sa19604.15-step0,sa19604.15,UVStab,0.005,HotQUV,0,0,1.55,0,95.22,-0.03,0.63,1.16,0.7,248.708924,224.597701,226.904234,229.643234,235.3198376,3.790221775,NA,NA,NA,NA,NA,NA,0.47965447,0.15728347,0.20588447,0.54901247,0.53344347,0.37798747,0.41365747,0.8433145
sa19604.16-step0,sa19604.16,UVStab,0.005,HotQUV,0,0,1.55,0,95.21,-0.04,0.66,1.22,0.6,247.626011,224.823587,226.250736,229.32481,234.8977491,3.764273281,NA,NA,NA,NA,NA,NA,0.45035835,0.15110235,0.19486036,0.51443136,0.50350635,0.35936535,0.38734736,0.7603924
sa19604.17-step0,sa19604.17,UVStab,0.005,HotQUV,0,0,1.55,0,95.21,-0.02,0.65,1.22,0.4,246.359661,224.312547,225.372604,228.257492,233.8827641,3.741645934,NA,NA,NA,NA,NA,NA,0.4590003,0.1541203,0.1975893,0.5168683,0.5030563,0.3588503,0.3881953,0.7616653
sa19604.18-step0,sa19604.18,UVStab,0.005,HotQUV,0,0,1.55,0,95.22,-0.03,0.63,1.17,0.5,246.297905,223.828527,225.382444,229.466793,234.4332187,3.894919065,NA,NA,NA,NA,NA,NA,0.44563846,0.15301546,0.20079146,0.50115946,0.48409246,0.34829146,0.38036146,0.7251815
sa19604.19-step0,sa19604.19,UVStab,0.005,HotQUV,0,0,1.55,0,95.2,-0.03,0.64,1.18,0.7,254.313544,229.417065,230.870465,235.216836,240.6473195,3.988765654,NA,NA,NA,NA,NA,NA,0.38136179,0.13755579,0.17482379,0.44535979,0.44325879,0.32704579,0.35025979,0.6863568
sa19604.20-step0,sa19604.20,UVStab,0.005,HotQUV,0,0,1.55,0,95.22,-0.02,0.63,1.17,0.5,243.56865,222.225705,223.643866,227.614727,232.6918749,3.85978947,NA,NA,NA,NA,NA,NA,0.37443653,0.13502653,0.17609853,0.43253153,0.42710153,0.31854253,0.35080953,0.6750905
sa19604.21-step0,sa19604.21,UVStab,0.005,HotQUV,0,0,1.55,0,95.17,-0.03,0.65,1.21,0.5,252.639797,228.495004,230.25141,234.039833,239.7745631,3.912689507,NA,NA,NA,NA,NA,NA,0.36658895,0.13321495,0.17518595,0.42378795,0.41814795,0.31443395,0.34543395,0.6624989
sa19604.22-step0,sa19604.22,UVStab,0.005,CyclicQUV,0,0,1.55,0,95.25,-0.03,0.62,1.15,0.5,252.803732,228.441216,230.280473,233.788754,239.3601911,3.919382531,NA,NA,NA,NA,NA,NA,0.34812739,0.12870239,0.16622339,0.40718339,0.40764139,0.30780839,0.33471239,0.6505734
sa19604.23-step0,sa19604.23,UVStab,0.005,CyclicQUV,0,0,1.55,0,95.15,-0.04,0.67,1.24,0.5,254.395441,229.972867,231.020455,235.023288,240.8822102,3.99043101,NA,NA,NA,NA,NA,NA,0.52474453,0.17125153,0.22387153,0.58505953,0.55668953,0.38897853,0.42419253,0.8325085
sa19604.24-step0,sa19604.24,UVStab,0.005,CyclicQUV,0,0,1.55,0,95.24,-0.03,0.63,1.16,0.5,251.85153,228.147144,229.749436,232.368751,238.0348396,3.815991794,NA,NA,NA,NA,NA,NA,0.47849333,0.16078933,0.20781433,0.54391033,0.52648933,0.37436233,0.40663633,0.8186523
sa19604.25-step0,sa19604.25,UVStab,0.005,CyclicQUV,0,0,1.55,0,95.19,-0.03,0.62,1.16,0.5,254.211422,229.698034,230.868717,235.336967,241.3210831,3.913698335,NA,NA,NA,NA,NA,NA,0.43781605,0.15047205,0.19512005,0.50438005,0.49322305,0.35760105,0.38801805,0.7818001
sa19604.26-step0,sa19604.26,UVStab,0.005,CyclicQUV,0,0,1.55,0,95.27,-0.03,0.6,1.1,0.6,251.519613,227.212052,228.490691,232.128124,238.1731075,3.751216512,NA,NA,NA,NA,NA,NA,0.36102375,0.13344475,0.17357375,0.42134675,0.41956475,0.31771775,0.34705975,0.6842217
sa19604.27-step0,sa19604.27,UVStab,0.005,CyclicQUV,0,0,1.55,0,95.25,-0.05,0.62,1.14,0.4,246.974928,224.832493,225.283843,228.664023,234.3600335,3.62428293,NA,NA,NA,NA,NA,NA,0.35717447,0.13279647,0.17247847,0.41859847,0.41748947,0.31636347,0.34401947,0.6739275
