Repository: anishmitra9666/18f-dsci351-351m-451-axm949

---

output: pdf_document
---

# DSCI 351-351M-451 "Exploratory Data Analysis"

# This is the root folder of a standard class Git repository structure.

# Repository Folder Structure

This repository was made using the Repomatic R Package, to give a standard folder structure.
Please browse within each folder to learn more about the intended purpose of each folder in the standard structure.

This folder structure has been designed to accomodate each type of file you may need to create and modify 
    - please do not create additional folders in the structure, and 
    - please pay attention to naming conventions when creating new files.

File: 2-class/data/PetDegr-DataFrame-v05-singles.csv (part 3 of 3)
Rowkey,Sample,Material,Thick,Exposure,Time,Step,Irrad,Pdose,L,a,b,YI,Haze,abs300,abs335,abs345,abs350,abs370,abs400,iad300,iad335,iad345,iad350,iad370,iad400,ftir1716,ftir1409,ftir1341,ftir1251,ftir1093,ftir1017,ftir872,ftir714
sa19604.28-step0,sa19604.28,UVStab,0.005,CyclicQUV,0,0,1.55,0,95.28,-0.02,0.6,1.12,0.6,247.532667,225.112427,226.031745,229.484499,235.4782471,3.614510089,NA,NA,NA,NA,NA,NA,0.36631851,0.13567351,0.17735651,0.42747951,0.42300151,0.31990751,0.34955151,0.6785325
sa19604.29-step0,sa19604.29,UVStab,0.005,Baseline,0,0,NA,NA,95.19,-0.02,0.66,1.23,0.7,NA,NA,NA,NA,NA,NA,NA,NA,NA,NA,NA,NA,NA,NA,NA,NA,NA,NA,NA,NA
sa19604.01-step1,sa19604.01,UVStab,0.005,DampHeat,168,1,0,0,95.02,0.01,0.65,1.24,4.8,205.342243,183.356855,185.065518,188.204763,193.4821347,3.132455278,NA,NA,NA,NA,NA,NA,0.23647374,0.09472174,0.12540374,0.29490274,0.30377274,0.24874574,0.27482274,0.5511067
sa19604.02-step1,sa19604.02,UVStab,0.005,DampHeat,168,1,0,0,95.07,0.01,0.63,1.21,4.2,205.449699,183.420216,185.47201,189.635454,193.8805568,3.457748385,NA,NA,NA,NA,NA,NA,0.24314219,0.09622819,0.12882519,0.29861919,0.30450319,0.24565019,0.27258419,0.5276672
sa19604.03-step1,sa19604.03,UVStab,0.005,DampHeat,168,1,0,0,95.12,0.01,0.66,1.26,4.2,215.101532,191.922311,193.667988,197.463778,202.8022565,3.480888099,NA,NA,NA,NA,NA,NA,0.13633151,0.06046551,0.07977252,0.17467852,0.19031551,0.17040352,0.18610451,0.3588625
sa19604.04-step1,sa19604.04,UVStab,0.005,DampHeat,168,1,0,0,95.06,0.01,0.65,1.24,4.3,209.942068,188.275577,189.759054,193.364968,198.8170046,3.334278173,NA,NA,NA,NA,NA,NA,0.15079525,0.06372125,0.08405125,0.19236825,0.20800925,0.18555225,0.20228025,0.4044263
sa19604.05-step1,sa19604.05,UVStab,0.005,DampHeat,168,1,0,0,95.11,0.03,0.62,1.2,4.1,208.868162,187.453167,188.655857,192.276899,197.3440571,3.289787921,NA,NA,NA,NA,NA,NA,0.15147356,0.06426856,0.08624056,0.19843456,0.21583756,0.19286356,0.20987756,0.4217346
sa19604.06-step1,sa19604.06,UVStab,0.005,DampHeat,168,1,0,0,95.08,0.01,0.65,1.24,4.5,203.389688,181.25704,182.481201,186.280305,191.1777927,3.27408666,NA,NA,NA,NA,NA,NA,0.13348736,0.05861236,0.07640636,0.17421536,0.19006736,0.17127336,0.18628036,0.3695724
sa19604.07-step1,sa19604.07,UVStab,0.005,DampHeat,168,1,0,0,95.05,0.01,0.66,1.26,4.4,206.088152,184.464124,185.683802,189.848044,194.7397617,3.520782063,NA,NA,NA,NA,NA,NA,0.11176709,0.05026109,0.06481209,0.14573709,0.16131109,0.14873209,0.16123409,0.3116431
sa19604.08-step1,sa19604.08,UVStab,0.005,FreezeThaw,168,1,0,0,95.14,-0.01,0.57,1.06,1.7,228.718364,206.521618,207.49067,211.057388,216.7639606,3.724777039,NA,NA,NA,NA,NA,NA,0.32456571,0.11979871,0.15904071,0.38645771,0.38647171,0.29918571,0.32605171,0.6484777
sa19604.09-step1,sa19604.09,UVStab,0.005,FreezeThaw,168,1,0,0,95.18,0.01,0.6,1.14,1.8,217.245564,200.225314,200.884708,205.48757,210.8128395,3.578128282,NA,NA,NA,NA,NA,NA,0.23084508,0.09184808,0.12161908,0.27752708,0.28455808,0.23223408,0.25212408,0.4812931
sa19604.10-step1,sa19604.10,UVStab,0.005,FreezeThaw,168,1,0,0,95.29,0.01,0.51,0.96,1.6,220.031676,202.341328,204.008517,207.688031,213.2318113,3.45446815,NA,NA,NA,NA,NA,NA,0.23448836,0.09456536,0.12310936,0.28542636,0.29390736,0.23911736,0.26051436,0.5044794
sa19604.11-step1,sa19604.11,UVStab,0.005,FreezeThaw,168,1,0,0,95.25,-0.02,0.57,1.05,1.8,213.149386,198.414212,199.447542,203.622824,209.3245086,3.570642568,NA,NA,NA,NA,NA,NA,0.30285121,0.11346421,0.14937221,0.35990321,0.36085621,0.28342221,0.30869021,0.6048182
sa19604.12-step1,sa19604.12,UVStab,0.005,FreezeThaw,168,1,0,0,95.24,0,0.56,1.05,1.2,209.873402,195.01158,195.861256,202.177918,207.1552153,3.596935653,NA,NA,NA,NA,NA,NA,0.23964929,0.09576929,0.12649529,0.28701429,0.29178229,0.23457829,0.25735729,0.4824783
sa19604.13-step1,sa19604.13,UVStab,0.005,FreezeThaw,168,1,0,0,95.21,-0.02,0.57,1.06,1.7,-7.219697,-7.158786,-7.210177,-7.629628,-7.7974405,-0.490985457,NA,NA,NA,NA,NA,NA,0.26473993,0.10271294,0.13568694,0.31666893,0.32159593,0.25606194,0.28068994,0.5361559
sa19604.14-step1,sa19604.14,UVStab,0.005,FreezeThaw,168,1,0,0,95.26,-0.02,0.57,1.06,1.8,216.220267,199.595912,201.121457,204.351003,210.1826267,3.362017872,NA,NA,NA,NA,NA,NA,0.19481822,0.08129222,0.10606422,0.24270422,0.25349722,0.21238522,0.23129622,0.4476882
sa19604.15-step1,sa19604.15,UVStab,0.005,HotQUV,168,1,1.55,36.6828,95.24,-0.1,0.75,1.34,5.8,144.213025,159.713367,163.814763,169.394354,184.0594688,4.972140594,-2.848634772,-1.7687945,-1.7198652,-1.6424286,-1.3973952,0.03221997,0.38332596,0.13274496,0.17369296,0.41192096,0.39410896,0.30598996,0.33858396,0.627169
sa19604.16-step1,sa19604.16,UVStab,0.005,HotQUV,168,1,1.55,36.6828,95.28,-0.1,0.75,1.34,1.4,146.007082,160.588285,164.474699,169.665441,182.3836535,4.869618324,-2.770206451,-1.7511014,-1.68406,-1.6263581,-1.43157271,0.03013252,0.48984696,0.16242496,0.20944196,0.56194396,0.52059196,0.37987796,0.42126096,0.835294
sa19604.17-step1,sa19604.17,UVStab,0.005,HotQUV,168,1,1.55,36.6828,95.24,-0.12,0.75,1.33,1.3,138.398552,153.145314,156.894207,161.22818,174.514747,4.742429833,-2.943098921,-1.9400709,-1.8667712,-1.8272682,-1.61841564,0.0272821,0.40731517,0.14080117,0.18357117,0.45097717,0.43025617,0.33195617,0.36648617,0.7137372
sa19604.18-step1,sa19604.18,UVStab,0.005,HotQUV,168,1,1.55,36.6828,95.29,-0.12,0.71,1.25,2.4,145.843152,160.047392,164.187375,170.098702,184.4291722,5.409198775,-2.738470152,-1.7387205,-1.6682224,-1.6184177,-1.36314694,0.04128037,0.42770372,0.14557972,0.19482472,0.48542072,0.45974272,0.34897572,0.38930472,0.7664167
sa19604.19-step1,sa19604.19,UVStab,0.005,HotQUV,168,1,1.55,36.6828,95.26,-0.1,0.69,1.23,1.5,143.620861,157.791698,162.250913,167.591155,180.8974629,5.045021121,-3.017563621,-1.95256,-1.8706193,-1.8435256,-1.62882486,0.0287943,0.48617374,0.16410574,0.21497874,0.54389974,0.50277874,0.37287774,0.41355174,0.8028537
sa19604.20-step1,sa19604.20,UVStab,0.005,HotQUV,168,1,1.55,36.6828,95.31,-0.11,0.76,1.36,3.4,138.947966,153.365126,157.418194,162.999454,176.2156748,5.01995784,-2.852036478,-1.8771898,-1.8053603,-1.7614597,-1.53958259,0.03162704,0.17842166,0.07110166,0.09008166,0.18954666,0.19699566,0.17200166,0.19046566,0.3459607
sa19604.21-step1,sa19604.21,UVStab,0.005,HotQUV,168,1,1.55,36.6828,95.21,-0.1,0.79,1.42,3.1,145.283992,160.112459,163.821442,169.795246,183.6603354,4.964869045,-2.92659788,-1.8641583,-1.8109296,-1.7513545,-1.52971495,0.02868318,0.23737549,0.08837349,0.11530049,0.25643449,0.26301049,0.22382949,0.24774549,0.4768895
sa19604.22-step1,sa19604.22,UVStab,0.005,CyclicQUV,168,1,1.55,24.4552,95.25,-0.08,0.62,1.1,1.3,156.647492,173.729265,177.332854,184.955585,199.2782715,4.521980321,-2.621289564,-1.4914879,-1.4433909,-1.331228,-1.09266249,0.01642726,0.3368973,0.1241713,0.1659203,0.3951213,0.38446031,0.3021723,0.33868231,0.6673123
sa19604.23-step1,sa19604.23,UVStab,0.005,CyclicQUV,168,1,1.55,24.4552,95.15,-0.06,0.62,1.13,1.7,167.176447,183.861456,187.381909,193.835006,210.0220304,4.527626591,-2.377653669,-1.2570308,-1.1896187,-1.1228227,-0.84127111,0.01464434,0.45285065,0.15651765,0.21172965,0.51391165,0.47905365,0.35707165,0.40303665,0.7756026
sa19604.24-step1,sa19604.24,UVStab,0.005,CyclicQUV,168,1,1.55,24.4552,95.23,-0.06,0.63,1.15,1.3,158.405954,176.577765,180.345708,187.423343,203.3275785,4.762958313,-2.547394858,-1.4058191,-1.3467818,-1.2252447,-0.94614536,0.025815,0.40374769,0.14394969,0.19566669,0.46705069,0.44197769,0.33885469,0.38314369,0.7559407
sa19604.25-step1,sa19604.25,UVStab,0.005,CyclicQUV,168,1,1.55,24.4552,95.11,-0.08,0.66,1.19,4,158.161273,173.993077,179.104223,180.253019,194.3044688,4.29936957,-2.618397426,-1.5185579,-1.411138,-1.5016288,-1.28170735,0.01051368,0.35634111,0.12901311,0.17559211,0.40648311,0.39376211,0.30971511,0.34888111,0.6756711
sa19604.26-step1,sa19604.26,UVStab,0.005,CyclicQUV,168,1,1.55,24.4552,95.16,-0.06,0.64,1.16,1.5,167.337166,183.930193,187.809705,194.00308,210.787772,4.841180647,-2.294875159,-1.1798952,-1.1089935,-1.0393166,-0.74654431,0.02971322,0.43202173,0.14965673,0.20606673,0.49354973,0.46154173,0.34660973,0.39364273,0.7625707
sa19604.27-step1,sa19604.27,UVStab,0.005,CyclicQUV,168,1,1.55,24.4552,95.22,-0.09,0.64,1.15,1.5,160.472485,176.85723,181.169876,187.354121,203.4469574,4.690496576,-2.358119939,-1.3078408,-1.2025791,-1.1261382,-0.8427131,0.02906577,0.38289809,0.13759909,0.18827809,0.43558509,0.41415709,0.31895809,0.36107109,0.6969071
sa19604.28-step1,sa19604.28,UVStab,0.005,CyclicQUV,168,1,1.55,24.4552,95.23,-0.07,0.64,1.15,1,170.736516,187.163806,191.175878,197.797049,215.1888256,4.734450978,-2.093519325,-1.0345072,-0.9501965,-0.8638231,-0.55310449,0.03053041,0.45540985,0.15923685,0.21551885,0.51484285,0.47750985,0.35673285,0.40323285,0.7623808
sa19604.02-step2,sa19604.02,UVStab,0.005,DampHeat,336,2,0,0,95.13,0,0.6,1.13,3.1,211.706567,179.293823,181.936598,185.299301,181.7278264,2.746051359,NA,NA,NA,NA,NA,NA,0.17718927,0.07443827,0.09926627,0.22624027,0.23736227,0.20202627,0.22759127,0.4444523
sa19604.03-step2,sa19604.03,UVStab,0.005,DampHeat,336,2,0,0,95.03,0.01,0.67,1.27,4.9,204.952416,174.675092,177.189431,180.741021,179.0059774,3.118353955,NA,NA,NA,NA,NA,NA,0.17183828,0.07177128,0.09535828,0.21382528,0.22228428,0.18633428,0.21072428,0.3902123
sa19604.04-step2,sa19604.04,UVStab,0.005,DampHeat,336,2,0,0,95.11,0.03,0.62,1.19,4.3,189.336043,164.78129,167.564148,170.366627,169.3110166,2.825502195,NA,NA,NA,NA,NA,NA,0.16495203,0.06939303,0.09286803,0.21176203,0.22234503,0.18960403,0.21559603,0.417787
sa19604.05-step2,sa19604.05,UVStab,0.005,DampHeat,336,2,0,0,95.01,0.02,0.68,1.31,5.7,188.410163,163.255584,165.408778,168.102956,166.8930413,2.73569833,NA,NA,NA,NA,NA,NA,0.14823705,0.06314405,0.08374005,0.19054605,0.20214605,0.17455405,0.19720605,0.3847711
sa19604.06-step2,sa19604.06,UVStab,0.005,DampHeat,336,2,0,0,95.03,0.02,0.65,1.24,5.2,199.731833,168.436415,170.977802,174.165732,172.4157997,2.94113991,NA,NA,NA,NA,NA,NA,0.16020075,0.06534575,0.08777775,0.20278075,0.21445075,0.18387275,0.20756375,0.4017968
sa19604.07-step2,sa19604.07,UVStab,0.005,DampHeat,336,2,0,0,95.03,0.01,0.65,1.23,5.7,201.268409,170.886622,173.248897,177.18433,175.384782,3.18268215,NA,NA,NA,NA,NA,NA,0.12974409,0.05383609,0.07206709,0.16452909,0.17630609,0.15564209,0.17681609,0.3457071
sa19604.09-step2,sa19604.09,UVStab,0.005,FreezeThaw,336,2,0,0,95.15,0.01,0.62,1.18,2.3,224.270961,201.697585,203.390858,207.057735,212.5659197,3.43827292,NA,NA,NA,NA,NA,NA,0.21005787,0.08537487,0.11184287,0.26339187,0.27318687,0.22721387,0.24806787,0.4994329
sa19604.10-step2,sa19604.10,UVStab,0.005,FreezeThaw,336,2,0,0,95.33,-0.01,0.53,1,1.9,216.572279,198.120111,199.201483,203.319615,208.5950794,3.382145841,NA,NA,NA,NA,NA,NA,0.21902775,0.09054575,0.11751375,0.27112375,0.28156075,0.23323275,0.25534075,0.4980688
sa19604.11-step2,sa19604.11,UVStab,0.005,FreezeThaw,336,2,0,0,95.17,-0.01,0.61,1.14,2.8,222.182896,203.307822,204.536393,208.634856,214.1924404,3.425639005,NA,NA,NA,NA,NA,NA,0.15380557,0.06956956,0.08810756,0.19134756,0.20116057,0.17053456,0.18696957,0.3414936
sa19604.12-step2,sa19604.12,UVStab,0.005,FreezeThaw,336,2,0,0,95.2,-0.01,0.58,1.09,1.7,230.341354,205.956617,207.786813,211.389676,217.1300798,3.701890769,NA,NA,NA,NA,NA,NA,0.18704245,0.08023345,0.10451046,0.23810245,0.24962845,0.21084146,0.23172245,0.4538245
sa19604.13-step2,sa19604.13,UVStab,0.005,FreezeThaw,336,2,0,0,95.18,0,0.57,1.07,1.9,218.919852,200.034692,200.979402,204.112103,209.6683047,3.473638739,NA,NA,NA,NA,NA,NA,0.14405358,0.06410658,0.08314158,0.18660658,0.19892058,0.17156458,0.18857858,0.3588466
sa19604.14-step2,sa19604.14,UVStab,0.005,FreezeThaw,336,2,0,0,95.22,0,0.57,1.08,1.7,224.276574,203.924044,204.937323,209.056766,215.0966244,3.412166416,NA,NA,NA,NA,NA,NA,0.12960373,0.05769873,0.07466073,0.16437973,0.17681673,0.15346173,0.17164773,0.3276587
sa19604.16-step2,sa19604.16,UVStab,0.005,HotQUV,336,2,1.55,73.3656,95.49,-0.26,1.06,1.81,2.4,152.601508,145.43101,151.82585,159.110264,178.3903045,7.310549526,-1.295218776,-1.0821499,-1.0144385,-0.95705,-0.77021717,0.04833704,0.28979095,0.11262495,0.14592495,0.31893795,0.31647095,0.26886395,0.29995595,0.552186
sa19604.17-step2,sa19604.17,UVStab,0.005,HotQUV,336,2,1.55,73.3656,95.24,-0.26,1.2,2.07,1.4,163.14881,150.792195,157.513716,164.915456,184.8334568,8.089003153,-1.134194379,-1.0021093,-0.9249415,-0.8633752,-0.66856002,0.05925607,0.27495146,0.10512546,0.13439445,0.29150546,0.29317045,0.25324445,0.28054946,0.5213005
sa19604.18-step2,sa19604.18,UVStab,0.005,HotQUV,336,2,1.55,73.3656,95.23,-0.25,1.2,2.09,4.3,163.465974,150.69395,157.282075,165.56358,185.6926171,8.083866298,-1.129029559,-0.9968511,-0.928233,-0.8710242,-0.66435225,0.05709688,0.16040713,0.06913013,0.08755113,0.17698413,0.18568113,0.16819113,0.18905513,0.3365641
sa19604.19-step2,sa19604.19,UVStab,0.005,HotQUV,336,2,1.55,73.3656,95.33,-0.26,1.16,2,1.4,159.67784,148.789168,155.697096,163.730491,183.6856011,7.793686882,-1.289919311,-1.0989878,-1.0246406,-0.9743851,-0.77640909,0.05186247,0.15172582,0.06502782,0.08186482,0.16719182,0.17572982,0.16053882,0.18037682,0.3293128
sa19604.20-step2,sa19604.20,UVStab,0.005,HotQUV,336,2,1.55,73.3656,95.36,-0.25,1.13,1.95,3.2,158.695371,148.135491,155.119033,162.760885,182.7162933,7.798819657,-1.156853874,-1.0098768,-0.9340186,-0.8839816,-0.68118548,0.05369042,0.14739278,0.06176278,0.07818278,0.15736178,0.16579978,0.15201878,0.17114778,0.3081028
sa19604.21-step2,sa19604.21,UVStab,0.005,HotQUV,336,2,1.55,73.3656,95.22,-0.23,1.14,1.99,2.8,149.788545,143.818842,150.770258,158.434378,177.4647462,7.446098628,-1.40190023,-1.1541671,-1.0833572,-1.0305301,-0.84930563,0.04816166,0.17999611,0.07489111,0.09606011,0.20612911,0.21594511,0.19290811,0.21605211,0.4022241
sa19604.23-step2,sa19604.23,UVStab,0.005,CyclicQUV,336,2,1.55,48.9104,95.44,-0.17,0.88,1.53,2.2,137.285684,138.976966,144.941257,151.742302,169.6120721,5.809131144,-1.596248889,-1.2403075,-1.173291,-1.1351503,-0.97143809,0.02478955,0.29835652,0.11026652,0.15507152,0.33075852,0.32038052,0.26692252,0.30604252,0.5597525
sa19604.24-step2,sa19604.24,UVStab,0.005,CyclicQUV,336,2,1.55,48.9104,95.32,-0.17,0.91,1.6,2.3,167.757435,163.535507,171.571584,180.277045,206.6506582,6.382178012,-1.146233311,-0.8806803,-0.7929854,-0.710029,-0.42777789,0.03497806,0.21434631,0.08823031,0.12080931,0.24130431,0.24231331,0.21163831,0.24254531,0.4368443
sa19604.25-step2,sa19604.25,UVStab,0.005,CyclicQUV,336,2,1.55,48.9104,95.16,-0.15,0.99,1.76,4.9,146.753729,146.288396,152.209855,158.99756,177.2309073,6.347531307,-1.464687712,-1.1369039,-1.0721491,-1.0405341,-0.87357257,0.03317403,0.20972182,0.08504082,0.11597382,0.23003882,0.22947482,0.19898282,0.22909782,0.4027178
sa19604.26-step2,sa19604.26,UVStab,0.005,CyclicQUV,336,2,1.55,48.9104,95.27,-0.16,0.94,1.65,2,141.062222,142.323409,148.822628,154.887257,172.7516156,5.958732569,-1.505574693,-1.1570633,-1.0859049,-1.0528213,-0.8917189,0.03008925,0.23702874,0.09503874,0.13071774,0.26657274,0.26512674,0.22828574,0.26192874,0.4733307
sa19604.27-step2,sa19604.27,UVStab,0.005,CyclicQUV,336,2,1.55,48.9104,95.23,-0.17,0.95,1.67,3.4,134.918187,137.688432,143.74114,150.016532,167.1439266,5.756503817,-1.527374422,-1.1878055,-1.1114569,-1.0719941,-0.91618016,0.02906295,0.27379945,0.10142045,0.13954045,0.29532945,0.28889345,0.24409745,0.27877745,0.5054734
sa19604.28-step2,sa19604.28,UVStab,0.005,CyclicQUV,336,2,1.55,48.9104,95.22,-0.17,0.97,1.71,3,134.995844,138.401153,144.455578,150.686266,167.7007579,5.732854722,-1.533918109,-1.1819064,-1.111913,-1.0740488,-0.923832,0.02887381,0.24286269,0.09309869,0.12818669,0.26431369,0.26071869,0.22281069,0.25460569,0.4559767
sa19604.03-step3,sa19604.03,UVStab,0.005,DampHeat,504,3,0,0,95.12,0.02,0.67,1.29,5.6,186.466774,153.482935,155.992648,158.169624,135.3224007,2.648007672,NA,NA,NA,NA,NA,NA,0.22964793,0.09246493,0.12312993,0.29305393,0.30113293,0.24760493,0.27630193,0.5620759
sa19604.04-step3,sa19604.04,UVStab,0.005,DampHeat,504,3,0,0,95.05,0.03,0.69,1.33,6.9,188.363732,153.913058,156.304885,158.636821,135.3935129,2.89597268,NA,NA,NA,NA,NA,NA,0.1448513,0.0628653,0.0816723,0.1837853,0.1958173,0.1688343,0.1879623,0.3610193
sa19604.05-step3,sa19604.05,UVStab,0.005,DampHeat,504,3,0,0,95.05,0.03,0.7,1.34,7.9,174.591992,145.571527,148.262653,150.254795,128.2642936,2.487023788,NA,NA,NA,NA,NA,NA,0.17262132,0.07272332,0.09752532,0.22901632,0.24251732,0.20867032,0.23374232,0.4704103
sa19604.06-step3,sa19604.06,UVStab,0.005,DampHeat,504,3,0,0,95.04,0.02,0.7,1.34,6.8,197.794883,156.710462,159.475212,161.974756,136.0231203,2.888947255,NA,NA,NA,NA,NA,NA,0.0875828,0.0406418,0.0545178,0.1186778,0.1350688,0.1300098,0.1389358,0.2687388
sa19604.07-step3,sa19604.07,UVStab,0.005,DampHeat,504,3,0,0,95.1,0.02,0.66,1.27,6.1,198.085716,158.012404,160.729971,163.598051,138.2866763,2.991910337,NA,NA,NA,NA,NA,NA,0.04514178,0.02475878,0.03154478,0.06976378,0.08315778,0.08620078,0.09055278,0.1788248
sa19604.10-step3,sa19604.10,UVStab,0.005,FreezeThaw,504,3,0,0,95.27,-0.01,0.57,1.06,1.9,217.571321,196.359673,197.179094,202.636471,208.370915,3.180080565,NA,NA,NA,NA,NA,NA,0.1903034,0.0818864,0.1038834,0.2326784,0.2406024,0.1994264,0.2181274,0.4076214
sa19604.11-step3,sa19604.11,UVStab,0.005,FreezeThaw,504,3,0,0,95.22,-0.03,0.6,1.1,2.1,206.228629,190.640679,191.680184,194.479719,200.184718,3.280350231,NA,NA,NA,NA,NA,NA,0.19302372,0.08233072,0.10487772,0.23434972,0.24200372,0.20050472,0.22022772,0.4082217
sa19604.12-step3,sa19604.12,UVStab,0.005,FreezeThaw,504,3,0,0,95.18,-0.01,0.59,1.11,1.8,213.190154,193.07299,194.430903,197.470907,202.9168406,3.267507372,NA,NA,NA,NA,NA,NA,0.19944614,0.08387815,0.10882314,0.25043515,0.26118915,0.21867414,0.24096414,0.4656641
sa19604.13-step3,sa19604.13,UVStab,0.005,FreezeThaw,504,3,0,0,95.23,-0.02,0.59,1.1,1.7,196.296314,182.667474,183.607427,186.695651,191.4048114,3.018482178,NA,NA,NA,NA,NA,NA,0.16666668,0.07275568,0.09298268,0.21461468,0.22609668,0.19302068,0.21237868,0.4135507
sa19604.14-step3,sa19604.14,UVStab,0.005,FreezeThaw,504,3,0,0,95.24,-0.02,0.57,1.06,1.9,220.838551,199.023823,201.334624,204.960017,210.7018993,3.312970705,NA,NA,NA,NA,NA,NA,0.15416564,0.06927964,0.08866164,0.19894064,0.21207064,0.18210164,0.20179264,0.3884156
sa19604.17-step3,sa19604.17,UVStab,0.005,HotQUV,504,3,1.55,110.0484,95.29,-0.42,1.6,2.71,1.5,160.137835,141.198483,147.597756,155.179932,174.5210672,10.41471678,-0.783490053,-0.7552501,-0.7067331,-0.6640493,-0.53941445,0.0606376,0.18079595,0.07798095,0.09315895,0.19086395,0.20023395,0.18258795,0.20292495,0.357713
sa19604.18-step3,sa19604.18,UVStab,0.005,HotQUV,504,3,1.55,110.0484,95.29,-0.42,1.6,2.73,1.5,159.040579,139.143559,146.170959,153.023216,173.0098573,10.4044487,-0.792899541,-0.7695248,-0.7197877,-0.694636,-0.55814861,0.05915152,0.20681496,0.08572696,0.10313596,0.21681696,0.22876896,0.20956096,0.22978496,0.419317
sa19604.19-step3,sa19604.19,UVStab,0.005,HotQUV,504,3,1.55,110.0484,95.33,-0.41,1.62,2.75,1.4,160.501541,141.200103,147.718288,154.908134,174.3377818,10.41164605,-0.852461307,-0.8016197,-0.7555964,-0.729758,-0.60254886,0.05836414,0.24663024,0.10178824,0.12428324,0.25638324,0.25795424,0.22719024,0.24946024,0.4237722
sa19604.20-step3,sa19604.20,UVStab,0.005,HotQUV,504,3,1.55,110.0484,95.3,-0.42,1.63,2.77,1.4,162.772307,141.75373,148.362705,155.871448,176.1715861,10.55278491,-0.734189164,-0.7312417,-0.6840732,-0.6519248,-0.51359483,0.06081865,0.16792657,0.07048057,0.08681657,0.17568957,0.18519157,0.17049657,0.18890357,0.3324296
sa19604.21-step3,sa19604.21,UVStab,0.005,HotQUV,504,3,1.55,110.0484,95.29,-0.41,1.57,2.67,3.3,153.575995,135.699215,142.843487,149.903991,170.5146813,9.864252063,-0.900183935,-0.8432271,-0.794268,-0.7645349,-0.62935837,0.05408132,0.15872461,0.06861161,0.08339261,0.16592161,0.17325461,0.15840061,0.17634361,0.2980656
sa19604.24-step3,sa19604.24,UVStab,0.005,CyclicQUV,504,3,1.55,73.3656,95.16,-0.26,1.24,2.15,4.9,138.772031,128.867539,136.130341,143.996604,165.7259307,7.38650487,-1.027543327,-0.9021449,-0.8507084,-0.8030298,-0.65706461,0.03244493,0.21788642,0.08470642,0.11824942,0.24236042,0.24342842,0.21211242,0.23981042,0.4302544
sa19604.25-step3,sa19604.25,UVStab,0.005,CyclicQUV,504,3,1.55,73.3656,95.25,-0.26,1.16,2,2,132.040006,124.062675,131.900102,139.451689,161.4630403,7.91746414,-1.110160766,-0.9598991,-0.899319,-0.871301,-0.72566292,0.03638186,0.26579164,0.10082464,0.14290364,0.29167964,0.28606064,0.24341664,0.27614164,0.4947986
sa19604.26-step3,sa19604.26,UVStab,0.005,CyclicQUV,504,3,1.55,73.3656,95.22,-0.26,1.19,2.05,1.9,154.684294,141.206623,149.110031,156.90434,179.4326071,7.649732891,-0.879933911,-0.7815237,-0.721325,-0.6835518,-0.53376969,0.03542547,0.22869776,0.08837776,0.12610976,0.25072876,0.25171776,0.21972476,0.24860676,0.4361998
sa19604.27-step3,sa19604.27,UVStab,0.005,CyclicQUV,504,3,1.55,73.3656,95.23,-0.27,1.2,2.07,2,138.528733,131.840592,139.230852,146.497958,166.9812609,7.103461458,-0.985440897,-0.8450091,-0.7819559,-0.7466357,-0.6122649,0.03161498,0.22125851,0.08538151,0.12028851,0.24157751,0.24271151,0.21128251,0.24090551,0.4321985
sa19604.28-step3,sa19604.28,UVStab,0.005,CyclicQUV,504,3,1.55,73.3656,95.26,-0.27,1.15,1.99,1.7,139.82334,131.399963,138.578413,146.692083,167.8001982,7.225563833,-0.978745053,-0.8515568,-0.7946806,-0.7523273,-0.6149844,0.03281332,0.19895356,0.07893156,0.11041656,0.21876856,0.22342656,0.19736156,0.22417456,0.4038416
sa19604.04-step4,sa19604.04,UVStab,0.005,DampHeat,672,4,0,0,94.89,0.04,0.81,1.58,9.3,192.395097,144.933755,147.410149,149.089987,95.0789515,3.00344415,NA,NA,NA,NA,NA,NA,0.15900331,0.06511931,0.08525731,0.19934231,0.21032631,0.18376831,0.20263631,0.4145253
sa19604.05-step4,sa19604.05,UVStab,0.005,DampHeat,672,4,0,0,95.07,0.02,0.73,1.39,7.3,193.904124,144.301854,147.145651,148.995028,93.1193099,2.767258333,NA,NA,NA,NA,NA,NA,0.21051582,0.08336982,0.11076582,0.26143182,0.27158682,0.22909982,0.25339482,0.5191368
sa19604.06-step4,sa19604.06,UVStab,0.005,DampHeat,672,4,0,0,94.94,0.03,0.74,1.44,8.5,194.585776,143.481004,146.266127,147.950435,93.1554795,2.747838852,NA,NA,NA,NA,NA,NA,0.17907008,0.07375108,0.09832708,0.23186308,0.24417108,0.21100308,0.23595308,0.4844821
sa19604.07-step4,sa19604.07,UVStab,0.005,DampHeat,672,4,0,0,94.97,0.04,0.76,1.46,8,193.228415,144.030861,147.10987,149.106172,94.5635594,2.814416638,NA,NA,NA,NA,NA,NA,0.15250361,0.06159861,0.08108261,0.18923361,0.20127561,0.17548861,0.19746261,0.3943566
sa19604.11-step4,sa19604.11,UVStab,0.005,FreezeThaw,672,4,0,0,95.2,0,0.6,1.13,2.8,218.540111,196.849504,198.354068,201.802269,207.5101286,3.341945977,NA,NA,NA,NA,NA,NA,0.22501423,0.09252423,0.12137623,0.27994723,0.28966622,0.23766723,0.26389422,0.5140642
sa19604.12-step4,sa19604.12,UVStab,0.005,FreezeThaw,672,4,0,0,95.15,0.01,0.6,1.14,2.3,221.410665,195.529565,197.930273,201.081476,207.5569479,3.342951719,NA,NA,NA,NA,NA,NA,0.31220534,0.11737634,0.15549034,0.38032534,0.38403634,0.30122234,0.33114934,0.6710143
sa19604.13-step4,sa19604.13,UVStab,0.005,FreezeThaw,672,4,0,0,95.22,0.01,0.57,1.08,2.1,221.350172,197.321465,199.062398,202.783897,208.9122323,3.409023256,NA,NA,NA,NA,NA,NA,0.2300014,0.0915024,0.1210854,0.2892594,0.2990104,0.2458744,0.2695614,0.5339674
sa19604.14-step4,sa19604.14,UVStab,0.005,FreezeThaw,672,4,0,0,95.26,0.01,0.57,1.08,2.1,216.982075,194.953819,196.551224,199.747868,206.0492,3.140229607,NA,NA,NA,NA,NA,NA,0.31322866,0.11720466,0.15601366,0.38036266,0.38459466,0.30145366,0.33086666,0.6614167
sa19604.18-step4,sa19604.18,UVStab,0.005,HotQUV,672,4,1.55,146.7312,95.3,-0.5,2.03,3.46,1.9,161.935355,140.110482,146.49954,153.392805,173.0728641,12.53219694,-0.574946227,-0.5705538,-0.5376014,-0.5184582,-0.41818205,0.05886463,0.18355498,0.08092498,0.09099498,0.19352098,0.20510998,0.18741298,0.20572298,0.362863
sa19604.19-step4,sa19604.19,UVStab,0.005,HotQUV,672,4,1.55,146.7312,95.29,-0.51,2.04,3.48,2,178.781569,151.809824,159.169245,167.238892,189.4197589,10.44178814,-0.514764238,-0.5289076,-0.4886569,-0.4632821,-0.34912521,0.04397853,0.17806732,0.08129932,0.09134232,0.19085132,0.20085632,0.18298332,0.19987032,0.3527423
sa19604.20-step4,sa19604.20,UVStab,0.005,HotQUV,672,4,1.55,146.7312,95.27,-0.52,2.07,3.52,2.1,161.698659,141.587348,148.035474,154.65035,173.2547118,12.74799399,-0.557958983,-0.5495652,-0.515285,-0.4972656,-0.40507515,0.06057474,0.15732293,0.07291893,0.08199993,0.17124293,0.18353893,0.17054693,0.18785493,0.3294449
sa19604.21-step4,sa19604.21,UVStab,0.005,HotQUV,672,4,1.55,146.7312,95.3,-0.5,2.01,3.44,2.4,179.1577,151.447644,157.971348,166.350355,187.6573105,12.4760929,-0.500793946,-0.5250919,-0.4926019,-0.4613162,-0.35518862,0.05836116,0.19740571,0.08515671,0.09759171,0.21025971,0.22106871,0.20265371,0.22080171,0.3928747
sa19604.25-step4,sa19604.25,UVStab,0.005,CyclicQUV,672,4,1.55,97.8208,95.2,-0.3,1.42,2.47,4.5,123.117606,110.486905,118.010752,126.559703,151.2310189,9.560622102,-0.893428364,-0.8124457,-0.7691477,-0.741337,-0.61398029,0.03848482,0.18569923,0.07536723,0.10760223,0.21381623,0.22210123,0.19962823,0.21831723,0.4007852
sa19604.26-step4,sa19604.26,UVStab,0.005,CyclicQUV,672,4,1.55,97.8208,95.21,-0.3,1.42,2.46,3.5,135.935169,124.948984,132.423061,140.412933,163.386017,8.398266833,-0.787729149,-0.6969415,-0.6547185,-0.6250558,-0.50968772,0.0316705,0.31994694,0.11766394,0.16838394,0.35077194,0.32836694,0.26960594,0.30307294,0.5301229
sa19604.27-step4,sa19604.27,UVStab,0.005,CyclicQUV,672,4,1.55,97.8208,95.23,-0.31,1.38,2.39,2,138.472677,127.271009,134.544862,142.809606,165.6298286,8.270540813,-0.739462708,-0.6648994,-0.6184028,-0.5851136,-0.46840893,0.0316651,0.17732706,0.07393606,0.10427106,0.20550106,0.21364406,0.19298006,0.21022506,0.3859511
sa19604.28-step4,sa19604.28,UVStab,0.005,CyclicQUV,672,4,1.55,97.8208,95.23,-0.32,1.42,2.46,2.4,135.207435,123.950168,131.132325,139.460441,162.3381702,8.265617405,-0.765517022,-0.6894393,-0.6467569,-0.6135304,-0.49846302,0.03169815,0.20882865,0.07940965,0.11091465,0.23292165,0.23475265,0.20646165,0.23148465,0.4421977
sa19604.05-step5,sa19604.05,UVStab,0.005,DampHeat,840,5,0,0,94.99,0.03,0.78,1.5,9.5,193.284818,135.531744,137.509915,138.981804,62.4528496,2.596685777,NA,NA,NA,NA,NA,NA,0.0718073,0.0310243,0.0417123,0.1030353,0.1150553,0.1149593,0.1283973,0.2759883
sa19604.06-step5,sa19604.06,UVStab,0.005,DampHeat,840,5,0,0,94.94,0.03,0.79,1.52,10.1,188.040311,132.562621,134.28026,135.712666,61.9590948,2.558011249,NA,NA,NA,NA,NA,NA,0.11384459,0.04700459,0.06159259,0.14308259,0.15429659,0.14126359,0.15854259,0.3215696
sa19604.07-step5,sa19604.07,UVStab,0.005,DampHeat,840,5,0,0,94.92,0,0.83,1.57,9.5,176.592245,129.60824,131.521644,132.987907,61.9778771,2.61586568,NA,NA,NA,NA,NA,NA,0.11549962,0.04718962,0.06259062,0.14701162,0.15966762,0.14786262,0.16572062,0.3445896
sa19604.12-step5,sa19604.12,UVStab,0.005,FreezeThaw,840,5,0,0,95.15,-0.01,0.63,1.17,2.3,208.491392,184.834333,187.458201,191.241772,196.6358617,3.240626264,NA,NA,NA,NA,NA,NA,0.1127587,0.0483557,0.0638247,0.1482017,0.1609957,0.1476287,0.1633397,0.3302917
sa19604.13-step5,sa19604.13,UVStab,0.005,FreezeThaw,840,5,0,0,95.21,-0.01,0.59,1.11,2.4,208.075454,185.90981,188.13056,192.294552,197.4045778,3.364617557,NA,NA,NA,NA,NA,NA,0.11313573,0.04954973,0.06471573,0.15048173,0.16548573,0.15214473,0.16534172,0.3393427
sa19604.14-step5,sa19604.14,UVStab,0.005,FreezeThaw,840,5,0,0,95.19,0,0.59,1.11,2.3,215.957091,191.776464,193.877575,197.583601,203.622267,3.134198823,NA,NA,NA,NA,NA,NA,0.09752662,0.04496962,0.05790662,0.13032162,0.14473562,0.13496562,0.14746362,0.2950366
sa19604.19-step5,sa19604.19,UVStab,0.005,HotQUV,840,5,1.55,183.414,95.18,-0.62,2.43,4.14,1.3,157.384115,140.900701,145.951265,152.737802,170.034748,14.31091702,-0.528473446,-0.4826042,-0.4629919,-0.4496878,-0.38499008,0.05627788,0.23196481,0.09790681,0.10336681,0.22952081,0.23794481,0.21705581,0.23353581,0.4124058
sa19604.20-step5,sa19604.20,UVStab,0.005,HotQUV,840,5,1.55,183.414,95.16,-0.62,2.45,4.17,1.6,159.450022,141.058341,147.733048,153.495732,170.745984,14.43863536,-0.458627085,-0.4425364,-0.4138769,-0.4041076,-0.33773807,0.05767742,0.18549843,0.08206743,0.08719243,0.19197643,0.20386943,0.19287043,0.20893043,0.3652994
sa19604.21-step5,sa19604.21,UVStab,0.005,HotQUV,840,5,1.55,183.414,95.14,-0.6,2.44,4.18,1.9,163.610942,143.288738,149.31422,156.118018,173.8327095,14.35080114,-0.485398359,-0.464557,-0.4412814,-0.4248412,-0.35952465,0.05691011,0.19797538,0.08445237,0.09052638,0.20177738,0.21417738,0.20063738,0.21787138,0.3814374
sa19604.26-step5,sa19604.26,UVStab,0.005,CyclicQUV,840,5,1.55,122.276,94.76,-0.39,1.81,3.15,6.8,127.338117,108.383053,116.54461,125.218516,151.4055904,10.50538224,-0.677055709,-0.6478731,-0.6103464,-0.5828868,-0.47306922,0.0368247,0.15082253,0.05843553,0.08552353,0.17764653,0.18553953,0.16943953,0.18954853,0.3708175
sa19604.27-step5,sa19604.27,UVStab,0.005,CyclicQUV,840,5,1.55,122.276,94.74,-0.39,1.82,3.18,6.3,130.798417,111.319702,119.427245,128.330522,154.168647,10.4415858,-0.633411357,-0.6188884,-0.5771457,-0.5470329,-0.43721519,0.03716893,0.14234723,0.05723523,0.08382323,0.17403723,0.18161823,0.16722923,0.18696223,0.3654482
sa19604.28-step5,sa19604.28,UVStab,0.005,CyclicQUV,840,5,1.55,122.276,94.63,-0.41,1.85,3.21,5.5,137.909852,112.84642,120.596431,129.823635,158.3997826,11.207753,-0.597679649,-0.6120907,-0.5748488,-0.5433656,-0.42024308,0.04139947,0.13687241,0.05294241,0.07588741,0.16366841,0.16616341,0.14736441,0.16122741,0.3206054
sa19604.06-step6,sa19604.06,UVStab,0.005,DampHeat,1008,6,0,0,94.81,-0.01,0.97,1.83,12,195.295119,133.606672,134.707176,134.553718,47.3102925,3.275201948,NA,NA,NA,NA,NA,NA,0.15866987,0.06778887,0.09158087,0.21408587,0.22797387,0.20109587,0.22845887,0.4657769
sa19604.07-step6,sa19604.07,UVStab,0.005,DampHeat,1008,6,0,0,94.88,-0.02,0.94,1.77,11,193.370895,133.495538,135.04719,134.479622,47.3896367,3.290129317,NA,NA,NA,NA,NA,NA,0.1581931,0.0645741,0.0869441,0.2051891,0.2177511,0.1934911,0.2163831,0.4457351
sa19604.13-step6,sa19604.13,UVStab,0.005,FreezeThaw,1008,6,0,0,95.19,0.03,0.54,1.04,2.6,205.732827,181.513815,183.211903,186.40515,191.6552588,2.882366578,NA,NA,NA,NA,NA,NA,0.19386713,0.08134812,0.10466512,0.23842113,0.24645712,0.20378812,0.22773713,0.4256341
sa19604.14-step6,sa19604.14,UVStab,0.005,FreezeThaw,1008,6,0,0,95.21,0.04,0.54,1.06,2.3,210.13683,184.363508,186.16333,189.62748,195.475852,2.721739026,NA,NA,NA,NA,NA,NA,0.18806462,0.07830662,0.10357562,0.23945062,0.24953162,0.21066062,0.23503162,0.4569426
sa19604.20-step6,sa19604.20,UVStab,0.005,HotQUV,1008,6,1.55,220.0968,95.02,-0.7,2.81,4.8,2,214.180549,169.376238,174.807055,183.652445,205.2869873,17.28933631,-0.133523527,-0.2401192,-0.2218879,-0.1997407,-0.12451289,0.06101655,0.25150862,0.11937762,0.11486362,0.25893462,0.26101162,0.24401462,0.26463162,0.4594366
sa19604.21-step6,sa19604.21,UVStab,0.005,HotQUV,1008,6,1.55,220.0968,95.06,-0.72,2.9,4.94,4.3,166.285492,144.683767,149.321092,154.809082,170.885528,16.67274015,-0.392346935,-0.3807926,-0.3677033,-0.3599814,-0.31299426,0.05797472,0.22173017,0.10896917,0.10484517,0.23223417,0.23876517,0.22705717,0.24496217,0.4253642
sa19604.27-step6,sa19604.27,UVStab,0.005,CyclicQUV,1008,6,1.55,146.7312,93.84,-0.58,2.23,3.83,15.2,140.100783,106.368643,114.618808,123.601156,152.6965199,13.49834052,-0.485577912,-0.5382352,-0.5028017,-0.4773485,-0.37103453,0.04486234,0.11338025,0.04366625,0.06411425,0.13422325,0.13642225,0.12376125,0.13742725,0.2668473
sa19604.28-step6,sa19604.28,UVStab,0.005,CyclicQUV,1008,6,1.55,146.7312,93.01,-0.57,2.42,4.24,18.5,130.728624,101.184211,108.31822,116.859673,142.4051624,14.1827146,-0.53069396,-0.5630623,-0.5348262,-0.5117059,-0.42287341,0.04801617,0.10794016,0.03996216,0.05901916,0.12909816,0.12797416,0.11197416,0.11828516,0.2396642
